Repository: TechnicolorGUO/ASG-Bench

File: results/original/Human/Engineering/A review of recent advances in tribology.md (part 3 of 9)
# A review of recent advances in tribology
Besides of the aforementioned special issue, there are some wear modeling work published in other journals. Arnaud and Fouvry [232] developed a finite element formulation to simulate fretting wear with a coupled Matlab-Python-Abaqus algorithm. By taking into account the effect of the trapped wear debris, the error of prediction of the maximum wear depth was reduced from $8 0 \%$ to less than $1 0 \%$ , comparing with experiments. They concluded that the third body effect is more geometrical than rheological. By using the principle of thermodynamics, Lijesh and Khonsari [233] proposed an adhesive wear model which relates degradation coefficient, load-dependent friction force, and contact temperature. The feature of the wear model is able to account of loading sequence, which is different from the constant load assumption adopted in Archard’s wear law. Zhang et al. [234] presented a stochastic model for prediction of the evolutions of wear profile and surface height probability density function (PDF) of initial line contacts during running-in under mixed lubrication condition. The wear depth on the contact region was estimated according to the modified Archard’s wear model using the asperity contact pressure. Sugimura’s wear model was modified and used to link the wear particle size distribution and the variation of surface height PDF during wear. A transient mixed lubrication-wear coupling model (MLW coupling model) is developed to investigate the mixed lubrication and wear performances of journal bearings [235]. Molecular dynamics simulation was used to study abrasive wear behavior via nanoscratching of a $\mathrm { C u } 6 4 . 5 \mathrm { Z r } 3 5 . 5$ metallic glass [236]. A new wear model for sub-rough surface contacts in the context of deformation and theories of adhesion was proposed [237]. The wear model is based on studies on causes of their formation due to phase and structural heterogeneity of the material. A discrete element method was designed to evaluate the relative wear on hoppers caused by friction during operation in an open-pit mine. The results of the model showed good agreement with measurements on real industrial hoppers [238]. An adhesive-fatigue dual mode wear model was proposed for fractal surfaces in cylinderplane contact pairs [239]. Adhesive and fatigue wear mechanisms were distinguished based on the critical diameter of the contact area between two asperities. The fractal function was employed to derive the formula for wear loss for the fractal surface asperities on the surfaces of cylinder-plane contact pairs. In Ref. [240], a physics-based fatigue wear model was proposed to predict the life of cumulative micropitting wear for lubricated conformal contacts on rough surfaces. An elastic-plastic coated rough surface contact model was presented in Ref. [241], which incorporates existing single coated asperity contact models in a GW-based statistical multi-coated-asperity surface model. Effects of the coating thickness and its material properties as well as the substrate surface roughness on the mode of the coated surface contact deformation and its contact behavior were investigated through a qualitative parametric analysis. An adaptive finite element model was developed to predict false brinelling in a cylindrical bearing, during the transportation of new trains and compared with experimental measurements [242]. In Ref. [243], a new wear prediction method of tooth surfaces of involute gears based on a real tooth surface model and a modified fractal method is developed.

# 3.2.3 Wear monitoring and debris analysis

Wear state of machine components in operation is detected and on-line monitored by using single or multiple techniques of vibration measurement, oil analysis, acoustic emission, image analysis, and proximity probes, etc. An on-line visual ferrograph (OLVF) method was used to monitor the wear of a small-scale four-cylinder diesel engine for $4 0 0 \ \mathrm { ~ h ~ }$ operation [244]. The images of wear debris in lubricant oil were continuously captured, and the image features were extracted after data correction, reconstruction, and de-noising. An improved grey relevance vector machine prediction model (GM-RVM) was established to analyze the image data. It is demonstrated that the OLVF method and the improved GM-RVM model are effective for on-line wear monitoring. Continuous on-line wear particle monitoring was also applied to detection of gear pitting failure together with vibration monitoring [245, 246]. It was shown that the concentration of metallic particles in oil correlate well with the severity of macropitting. To reduce the influence of noise in real-time wear particle detection, a fuzzy morphology component analysis method was developed to de-noise the wear debris signals [247]. In Ref. [248], acoustic emission (AE) signals were used for condition monitoring of mechanical seals. A comprehensive model of AE energy discharge under different lubrication regimes was developed, and the RMS of AE signals was correlated with sliding speed. Surface failure of mechanical seals was detected from the detected deviation from the predicted trends. In Ref. [249], a deterministic AE RMS model under sliding friction was proposed, referring to the Fan statistic model. The proposed model was applied to non-Gaussian and Bi-Gaussian surfaces, and found that surface topography has strong influence on the AE RMS values. Vibration signals correlate with the surface damages of wheel/rail contacts [250]. When surface cracks appear on the surface of wheel rollers, the characteristic frequency of wheel roller is about $1 , 8 3 0 \mathrm { H z } ,$ while the characteristic frequencies are about 800 and $7 3 \ \mathrm { H z }$ for peeling and spalling damages on wheel roller. This indicates that wheel/roller damages can be detected by analysis of vibration signals. In some conditions, wear depth can be measured in-situ directly by using a proximity displacement probe. This method was used in the experiment of fretting wear [251]. The measurement results showed a high wear rate in the running-in stage followed by a mild steady state wear rate. Optical and laser scanning confocal microscopy and image processing tools were employed to provide quantification of surface roughness, wear severity, and wear depth on gear teeth during a lubricated endurance test, which allow a non-contact imaging-based measurements in two- and three-dimensions and without gearbox disassembly and tooth removal. Detailed qualitative analysis on the progression of the two main wear mechanisms (abrasive wear and fatigue pitting) was provided, alongside an evaluation of the diagnostic capabilities offered by the proposed methodology [252].

The size and shape information of wear debris can be used in diagnosis of wear. Kumar and Ghosh [253] found that the Weibull probability distribution function has more potential to fit the wear particle size distribution accurately than the Rayleigh model in case of heavy earth moving machines. According to the features of wear particle shape, wear particles can be classified. A genetic programming method was used to do the wear particle classification [254], which shows a high classification accuracy and robustness. Nonferrous metal particles can not be detected with conventional ferrograph technique. A microfluidic chip was designed and fabricated to detect nonferrous metal particles in oil with electromagnetic field [255]. Copper particles (size: $2 0 \ \mu \mathrm { m } ,$ ) were successfully detected at $2 \ \mathrm { M H z }$ excitation frequency, and the imaginary part of impedance changes without adding any device, which provides with a prominent guideline for detection of nonferrous particles of size less than $1 0 0 \mu \mathrm { m }$ . A convolutional neural network (CNN) model called FECNN is proposed to identify wear particles in complex ferrography images [256]. In Ref. [257], morphological features of wear debris from bearings, including quantity, colour, size, and shape, were extracted from videos of moving particles carried in lubrication oil. Moving particles were detected and tracked based on the Gaussian background mixture model and the blob detection algorithm, and the target particles were separated from the image background by background subtraction. The developed techniques for online particle feature extraction were applied to a rolling element bearing test rig. Analysis of oil contaminants was performed in Ref. [258] by applying a fuzzy inference system (FIS) and neural networks. The multilayer perception network was found to be an effective tool. The concentrations of iron and soot particles in used oil were selected as being both illustrative and the most significant model variables.

# 3.3 Surface coatings and modifications

Surface coatings and modifications aim to enhance tribological performance and/or other physical and chemical properties of solid surfaces, and cover a wide range of materials from organic to inorganic, from hard to soft. In this section, research activities on hard coatings, polymeric coatings, and some surface modifications will be summarized, while carbon films including DLC, CNT, graphene/graphene oxide as well as other solid lubrication films such as ${ \bf M o S } _ { 2 }$ are reviewed in the section of lubrication.

# 3.3.1 Hard coatings

Nitride, oxide, carbide, and boride are representative hard coatings widely used in machine elements, metal working tools, and some biomedical parts. These coatings can be formed with chemical vapor deposition (CVD), physical vapor deposition (PVD), thermal spray, and other coating processes on various substrates of materials. Habibolahzadeh and Haftlang [259] found that cubic boron nitride (c-BN) phase could be formed besides of $\mathrm { F e } _ { 2 } \mathrm { B }$ and FeN in a duplex surface treatment of steel via pack boriding and plasma nitriding. The coating shows a pebblelike surface and a sawtooth interface with substrate. Compared with sole boriding treatment, the duplex treatment exhibits superior wear resistance. Von et al. [260] investigated the effect of crystal orientations of CVD Ti(C,N) coatings on the abrasive wear resistance, and found that the ${ < } 1 1 1 >$ oriented coating exhibited a $2 0 \%$ higher wear resistance and $3 5 \%$ better abrasion resistance compared to the reference coating, and they attributed the higher resistance to the higher hardness at the ${ \mathrm { - } } 1 1 1 { \mathrm { > } }$ orientation. In Ref. [261], the tribological behavior of atmospheric plasma spray (APS) $\mathrm { T i O } _ { 2 }$ coating under mixed and boundary lubrication condition in the presence of friction modifier MoDTC were experimentally investigated and compared with those of steel and steel APS coating. They found long crystalline ${ \bf M o S } _ { 2 }$ flakes could be formed and attached on the APS $\mathrm { T i O } _ { 2 }$ coating and resulted in substantial reduction in friction and wear compared to steel and steel APS surfaces. TiAlN, TiCN, and AlCrN coatings are deposited with PVD or CVD process and used widely as wear resistant coatings at high temperatures. The PVD AlCrN coated on stainless steel were tested in the wide ranges of sliding speeds and temperatures up to $8 0 0 ^ { \circ } \mathrm { C } ,$ rubbing against $\mathrm { S i } _ { 3 } \mathrm { N } _ { 4 } ,$ $\mathrm { A l } _ { 2 } \mathrm { O } _ { 3 } ,$ and $\mathrm { Z r O } _ { 2 }$ ceramic balls, and the wear mechanism of the coating was revealed [262]. The deposition of PVD AlTiN/CrN multilayer can also be combined with boriding treatment of steel. The hardness of the multilayer was about twice of the borided layer, which was also 2 times greater than the hardness of the quenched and tempered substrate AISI M2 steel, and the borided+multilayer exhibited the highest dry sliding wear resistance in all test conditions [263]. The CVD TiCN/alpha– ${ \bf \nabla } \cdot { \bf A l } _ { 2 } { \bf O } _ { 3 }$ coating was applied to cemented carbide cutting inserts, and the tool life was tested by longitudinal turning of three kinds of steels, 42CrMo4, Ck60, and $1 0 0 \mathrm { C r } 6$ . At the highest cutting speed of $2 5 0 \ \mathrm { m / m i n } ,$ the tool life was 3 and $2 6 \mathrm { { m i n } }$ for cutting of $4 2 \mathrm { C r M o 4 }$ and $1 0 0 { \mathrm { C r } } 6 ,$ respectively. At the lowest cutting speed of $1 5 0 \mathrm { m / m i n } ,$ the tool life was 46 and $9 4 \mathrm { m i n }$ for cutting of 42CrMo4 and Ck60, respectively [264]. The PVD TiAlN and $\mathrm { C V D \ T i C N / A l _ { 2 } O _ { 3 } / T i N }$ coated cemented carbide grades were also tested by cutting of AISI 4340, AISI 52100, and AISI D2 hardened steels. It is found that the turning time was longer than $3 0 \ \mathrm { m i n }$ for cutting of AISI 4340 steel with hardness of 55HRC when the PVD coated cemented carbide grade was used, while for cutting of AISI 52100 and D2 steels with the hardness of 50 and 45HRC respectively, the tool life was no longer than $1 5 \mathrm { { m i n } }$ . They also observed that the CVD coated cemented carbide grade had longer tool life than the PVD coated one [265]. The titanium nitrides (Ti–TiN– $( \mathrm { T i } , \mathrm { C r } , \mathrm { A l } , \mathrm { S i } ) \mathrm { N } ,$ and zirconium nitrides $( Z \mathrm { r } { - } Z \mathrm { r N } { - } ( \mathrm { N b } , Z \mathrm { r } , \mathrm { C r } , \mathrm { A l } ) \mathrm { N }$ and $\mathrm { Z r - Z r N - } ( \mathrm { Z r } , \mathrm { A l } , \mathrm { S i } ) \mathrm { N } )$ nanostructured multilayers were deposited on WC–Co tool steel, and their cutting properties were compared in turning AISI 321 steel [266]. Thermal spray technology has been widely used to fabricate wear resistance coatings on components. In order to improve the properties of coatings and accelerate the innovation of materials, Chen et al. [267–269] investigated the coating formation mechanism from a more microscopic perspective, including the particle in-flight status and droplet spreading process. Gu et al. [270] analyzed the coated and textured ring/liner conjunction based on a thermal mixed lubrication mode. High velocity oxygen-fuel (HVOF) and high velocity air-fuel (HVAF) spraying techniques were used to deposit FeVCrCbased coatings to increase wear resistance of metals, and these coatings exhibited very low sliding wear rates [271]. Atmospheric plasma spray was used to make chromium oxide coating on a low-carbon steel, and the effect of arc-current and spray distance on the mechanical properties of the coating was investigated [184]. The research results showed that both of arc current and spray distance had an appropriate value to obtain good density and fracture toughness of the coating. In Ref. [272], three kinds of coatings, chromium carbide $( \mathrm { C r C } )$ coating, Ni–P coating, and boronized nickel alloy were investigated at room temperature and $4 5 0 ^ { \circ } \mathrm { C }$ using a specialized tribometer. Among the tested samples, boronized nickel alloy surface outperformed the coatings with lower friction coefficient and lower wear rate, especially at elevated temperature.

# 3.3.2 Chemical and electrochemical coatings

Differing from vacuum depositions and thermal spray, chemical and electrochemical coatings are often formed on metals in liquid solutions. Electroplating and plasma electrolytic oxidation (PEO) are typical electrochemical coating methods. In Ref. [273], a Ni–B coating was deposited on AISI 1040 steel specimens using an electroless method, and its tribological behavior at elevated temperatures was investigated on a pin-on-disk testrig. The electroless Ni–B coating showed excellent wear resistance at $3 0 0 ^ { \circ } \mathrm { C } ,$ but became worse at 100 and $5 0 0 ^ { \circ } \mathrm { C }$ due to severe oxidation and softening of the deposits. In the range from room temperature to $5 0 0 ^ { \circ } C ,$ the wear mechanism changed from adhesion to a combination of adhesion and abrasion as the temperature raised from ambient condition to $1 0 0 ^ { \circ } \mathrm { C } ,$ following which the wear mechanism was predominantly abrasive. The formation of a tribochemical oxide film also affected the tribological behavior of the coating at high temperature. Ríos et al. [274] compared the wear resistance of PEO treated titanium alloy Ti6Al4V in alkaline solution with untreated one, and found the coating improved antiwear performance of the alloy. They also found the lubrication with the simulated body fluid (SBF) could extend the sliding distance from $1 5 \mathrm { ~ m ~ }$ under dry condition to $1 0 0 \mathrm { m }$ without a significant wear. The effect of PEO voltage and post heat treatment (HT) temperature on the crystallinity, nanohardness, and wear resistance of PEO layers on Ti6Al4 substrate was investigated [275]. It is found that the higher applied voltage and HT temperature resulted in higher wear resistance due to increases in crystalline rutile phase in the oxide layer, hardness, and elastic modulus in nanoindentation. To improve the durability and reliability of diesel engine pistons, a ceramic coating was deposited using a combination process of microarc oxidation and electrophoresis deposition on the skirt of a high-silicon aluminum alloy piston. The friction coefficient measured on a reciprocating dry sliding test reduced by $3 5 \%$ against a boron copper cast iron liner material, and wear loss decreased by $9 5 \%$ compared to the substrate aluminum alloy [276].

# 3.3.3 Polymeric coatings

Polymeric coatings are often used in mild operation conditions in industry. Recently, an aromatic thermosetting copolyester (ATSP) coating was tested for applications at high temperatures or under cryogenic conditions [277, 278]. Experiment results exhibited that the ATSP coating has excellent performance in friction and wear reduction compared to bare tool steel at wide temperature range from $- 1 6 0$ to $2 6 0 ^ { \circ } \mathrm { C }$ under pressures over $1 0 0 \ \mathrm { M P a }$ . The mechanism of the favorable tribology behavior roots in the polymer transfer film on the steel counterpart during dry friction. To find a better solid lubricant for deep drawing of automotive steel sheets, octyl-, dodecyl-, or octadecylphosphonic acid coatings on $\mathrm { T i O } _ { 2 }$ -coated galvanized steel substrates were investigated using linear friction testing (LFT). The test data showed that the coatings can reduce friction coefficient remarkably from 0.31 to less than 0.11 [279]. Water contact angle (WCA), XPS, and IR data indicated that most of the physisorbed phosphonates became chemisorbed with time in an ageing test, increasing hydrophobicity and tribological properties of the surfaces. To prevent threads from galling, an environmental friendly self-lubricating $\mathrm { A g }$ and Ag-polytetrafluoroethylene composite coatings using a non-cyanide electroplating process was developed [280]. Experiment results indicate that the non-cyanide Ag-polytetrafluoroethylene coating is a potentially viable replacement for the commercially available cyanide $\mathrm { A g }$ coating which is both hazardous to human health and its wastes are detrimental to the environment. However, potential risks of failure through poor lubrication during the make-up process exist and further improvement of the make-up process is needed. Barbakadze et al. [281] developed an inorganic-organic hybrid composites and antibiocorrosive coatings with low friction and high scratch resistance. The coatings are based on an epoxy modified with silicon-containing polyepoxies and bioactive coordination compounds. The hybrids are optically transparent, visually homogeneous, with smooth surfaces.

# 3.3.4 Other surface modification techniques

Besides coatings, a variety of surface modification techniques, including mechanical, chemical, thermal, electromagnetic, and optical processes, have been developed to enhance tribological and surface properties of mechanical components. Ultrasonic nanocrystal surface modification (UNSM) is one of mechanical strengthening processes, which attracts a lot of attention in industrial applications in recent years. It is considered that the UNSM treatment can generate large compressive residual stress, refine grain sizes in the subsurface, and increase surface hardness, resulting in a higher wear and micropitting resistance [282−285]. The technique has been applied to bearing raceway [282], ball screws made of SCM445H, NF42CD4, and SAE4150 [283], and even graphite used in cover glass moldings [284]. The UNSM treatment was also combined with surface texturing to improve the wear resistance of spherical plain bearings used in aircrafts [285]. It is reported that the wear resistance of spherical plain bearings was increased by more than $5 5 \%$ Slide diamond burnishing is a similar mechanical strengthening method which has been applied to valve stems [286]. Repeated hammering (HM) is a kind of severe plastic deformation (SPD) treatments to nanocrystallize metallic surfaces. In Ref. [287], the HM treatment was applied to AZ31 Mg alloy, followed by recovery treatment (HR). Experiment results showed that the SPD-HR sample had a superior nanocrystalline surface exhibiting the highest wear resistance. Friction process can also result in the formation of a modified surface layer. This method was applied to an elastomer reinforced by silica [288]. The existence of a modified surface layer after the pre-running was investigated by using a scanning electron microscope. The results showed that the existence of a modified surface layer depends on the competition between the formation rate of the layer and the wear rate.

Laser surface texturing (LST) was implemented with a laser micromachining system for replicating topographic features of a honing stone in a WC-base cemented carbide grade, commonly employed for making tools [289]. The laser-patterned cemented carbide tools could be used in honing process, as alternative to conventional honing stones. Laser treatment was also applied to 8260 grade rail steel with a high power diode laser [290]. While it was expected that an increase in surface hardness depending on increasing processing temperatures will result in reduction in wear rate and friction coefficient in laser treated samples. On the contrary an opposite situation in tribological behaviours was found. Laser shock peening (LSP) was used to treat Ti–6Al–4V alloy, and compared with untreated samples in impact wear experiments. Results showed that LSP has no significant effect on mechanical properties and wear resistance of Ti–6Al–4V alloys under the same test conditions [291]. In recent years, 3D printing was also used for texturing thermoplastic polyurethanes (TPU) samples [292]. Experiment results exhibited that the spherical-convex textures appeared to facilitate the removal of friction pair debris from the surfaces, reduced the adhesion between the friction pairs and strengthened the wedge effect and cavitation effects of the water flow. Compared to the non-texture samples, the $1 / 3$ spherical texture samples with an $S = 3 8 \%$ exhibited improved tribological properties, and the friction coefficient of these samples was decreased by $6 4 . 4 7 \%$ .

Chemical etching was applied to Al–Si alloy cylinder liner to improve its wear resistance [293]. Experiment results showed that $5 \%$ NaOH solution was an effective chemical agent to etch the surface of Al–Si alloy samples. The 2 min etched Al–Si alloy samples exhibited low friction coefficient and small weight loss. In contrast, overetching led to even more seriously worn out surface as observed in the samples etched for more than 3 min. Chemical etching was also used to change the hydrophobicity of brass and aluminum surfaces [294, 295]. By two-step (with a mixture of hydrochloric and nitric acids, followed by treatment with lauric acid) and one-step (treatment with lauric acid) chemical etching, the surface was roughened, and a high water static contact angle $( > 1 7 3 ^ { \circ } )$ and a low sliding angles $( < 4 ^ { \circ } )$ were achieved. Further, the coatings exhibited self-cleaning and anti-fogging properties. In Ref. [296], a facile surface treatment method was proposed to improve the abrasion resistance of photosensitive film for screen printing. The wear resistance of photosensitive films treated with $1 5 \mathrm { { w t \% } }$ of 3-aminopropyltriethoxysilane (KH550) was increased by $3 4 \%$ compared with that of pure film. Moreover, surface treatment with KH550 led to a decrease in surface roughness of photosensitive films and an increase in their hydrophobicity.

Strong magnetic field may cause changes in microstructures and mechanical properties of materials to some extent. A pulse-magnetic field was applied on AISI 1045 steel samples, and effect of the magnetic treatment on friction and wear was investigated [297]. Dislocation densities of AISI 1045 steel were found to increase by $1 6 . 5 \%$ after magnetic treatment. The treated steel performed better under polyalphaolefin (PAO) base oil lubrication with each of five additives, especially when oleic acid was $0 . 2 \%$ and $1 . 5 \%$ (by mass), and the wear scar width and friction coefficient of treated samples were $4 6 . 9 \%$ and $1 6 . 4 \%$ lower than those of the untreated samples, respectively. Two types of commercial WC–Ni samples were irradiated with the high-intensity pulsed ion beam (HIPIB), and compared their tribological properties sliding against graphite under water lubrication.

Aramesh et al. [298] proposed an innovative tool treatment for improving tool wear and reducing chipping during machining of the super alloy of Inconel 718. The treatment involves less than two seconds of machining on an aluminum-silicon (Al–Si) workpiece, resulting in a thin transfer layer of Al–Si on the tool surface, prior to the actual machining of Inconel. During the subsequent machining of the Inconel bar, the Al–Si layer was melted due to the high temperatures of Inconel machining. The molten material channeled itself through the microcracks on the tool surface and seized their propagation. The sliding of the tool on the low friction Al–Si layer resulted in much lower forces, less sticking, seizure and built-up edge formation and, thereby, in less tool wear and chipping. Several beneficial lubricious and thermal barrier tribo-films were also formed on the tool face, which further protected the tool from chipping and severe tool wear. The preconditioning of the tool itself through this process resulted in tool performance improvement by lowering the tool wear at the running-in stage. To improve the machinability of Inconel 718, a cryogenic minimum quantity lubrication technique was proposed and compared with dry, wet, minimum quantity lubrication, and cryogenic cooling conditions. It is found that minimum quantity lubrication and cryogenic conditions exhibited superior performance in cutting force and tool wear than wet and dry conditions [299]. High-speed cutting of Inconel 718 under eco-friendly machining methods of cryogenic carbon dioxide $\left( \mathrm { C O } _ { 2 } \right)$ and dry cutting conditions was also studied with PVD tungsten carbide coated ball nose milling inserts [300]. It was reported that cryogenic $\mathrm { C O } _ { 2 }$ showed significant improvement towards increasing the tool life to a maximum of $7 0 . 8 \%$ relative to dry cutting.

# 4 Biotribology—Joint, dental, and skin

# 4.1 Introduction of biotribology

Biotribology deals with the application of tribology principles to biological situations [301]. It is one of the most widely and extensively researched areas in tribology.

The search was conducted to cover the period from 2018/01 to 2019/09. Three steps were taken to conduct the search. The first step was general search from different databases available in engineering and medicine/biology to identify the best sources, the main research fields, and the corresponding areas in biotribology. These included the main databases in English such as Web of Science, PubMed, ScienceDirect, SpringerLink, Engineering Village, Google as well as a number of databases available in Chinese (Baidu Scholar, CNKI, and WANGFANG DATA). The second step was further search from other sources, including books, special issues in relevant journals, and conferences, etc. Highly cited papers and hot papers were identified. A number of research areas and corresponding keywords were also produced from the first two steps. The third step was specific, focused search with the keywords identified and the corresponding records were analyzed and summarized. Major focuses, important findings, and future research developments were discussed. The three steps were repeated iteratively to finalize the search. Figure 18 shows the overall search methodology.

# 4.2 Main findings

The Web of Science was found to be the largest database with a comprehensive coverage of engineering and related fields in biotribology. A number of useful search functions were also available, including search for records by using field tags, set combinations or a combination of both. PubMed mainly focused on medical and biological fields. It was interesting to note that a search using engineering terms in PubMed produced the relevant medical and biological applications.

![](images/f4a75b78d3d1bcd542bd4af707a693bcfda7bba62c57b119f2cc99ff886360a0.jpg)  
Fig. 18 Overall search strategy.

A number of main research areas in biotribology were identified, and grouped into 4 areas as shown in Table 1, with the major considerations within each area listed. Highly cited papers in each area were also identified, using a methodology defined by the Essential Science Indicators (Web of Science). The highly cited paper was determined as having received enough citations to place it in the top $1 \%$ of the academic field based on a highly cited threshold for the field and publication year.

Table 1 Summary of major topics in biotribology research, including joint, skin, oral, and other systems.   

<html><body><table><tr><td>Classification type</td><td>Major investigations</td></tr><tr><td>Joint tribology</td><td>Natural synovial joints,articular cartilage, synovial fluid,mucin,and artificial replacement, etc.</td></tr><tr><td>Skin tribology</td><td>Skin friction behavior,moisturiser and cosmetics,skin pathology, textile material, prosthesis,and tactile perception, etc.</td></tr><tr><td>Oral tribology</td><td>Natra tat,storatiysaiaiag ant teth</td></tr><tr><td>Tribology of other biological system</td><td>Tribology of other human bodies,medical trevicegyanimaltribology， and plant</td></tr></table></body></html>

A total of 59 review papers were identified in different areas, as shown in Fig. 19. It was clear that the major focuses were on the areas of joint tribology and oral tribology. The other three areas were skin tribology, animal tribology, and biolubricants and biomaterials.

A number of special issues were also identified from one journal in tribology as shown in Table 2.

Furthermore, the major topics from one of the major conferences in biotribology (The $4 ^ { \mathrm { t h } }$ International Conference on BioTribology, September 2018, Montreal, Canada) were also analyzed. Similar focuses were also identified from both keynote presentations and sessions.

It is clear from the above discussion that the main areas in biotribology were conveniently grouped into four areas. Within each area, the main keywords were identified, as illustrated in Table 3, with detailed search by combining the application areas (medial/biological) with the tribology applications with appropriate Boolean operations.

![](images/44f196eb169dd3ace4817d61a9fb556e377f9f1b7fbbb89a51746a7e21a091f1.jpg)  
Fig. 19 Number of review papers in different areas.

Table 2 Special issues published in Tribology International.   

<html><body><table><tr><td>Journal</td><td>Special issues</td><td>Focus</td></tr><tr><td rowspan="5">Tribology International</td><td>Investigating the tribological and biological performance of covalently grafted chitosan coatings on Co-Cr-Mo alloy [302]</td><td>Joint</td></tr><tr><td>Influence of preload control on friction force measurement of fabric samples [303]</td><td>Touch, textile</td></tr><tr><td>Frition foreala in ior surgery [304]</td><td>Laparoscopic operation</td></tr><tr><td>Influence of surface profile of Co-28Cr-6Mo alloy on wear behaviour of ultra-high mole-</td><td>Joint</td></tr><tr><td>cular weight polyethylene used in artificial joint [305]</td><td></td></tr></table></body></html>

Table 3 Keywords and combinations used for the search from   

<html><body><table><tr><td colspan="3">Webof Science. Keywords</td></tr><tr><td colspan="3">Area</td></tr><tr><td rowspan="2"></td><td colspan="2">Object of study Searched areas</td></tr><tr><td> Articular cartilage</td><td>Leutriationorfrietionor</td></tr><tr><td rowspan="4">Joint</td><td>Synovial fluid ormucin</td><td>Lubriction or frction or</td></tr><tr><td>Joint and (implant or</td><td>Tribology or friction or wear</td></tr><tr><td>prosthesis) Finger</td><td>or lubrication</td></tr><tr><td>Tactile perception Textile or fabric</td><td>Skin and (tribologyor friction or wear)</td></tr><tr><td rowspan="6">Oral</td><td>Cosmetic Prosthesis or implant</td><td></td></tr><tr><td>Enamel</td><td></td></tr><tr><td>Orthodontic</td><td></td></tr><tr><td>Dental and implant</td><td></td></tr><tr><td>Saliva</td><td>Lubricaton orfritio or</td></tr><tr><td>Tongue</td><td>Lubriction or frction or</td></tr><tr><td></td><td> Oral perception</td><td>Friction or tribology</td></tr><tr><td></td><td>Medical implant</td><td>Tribologyorfriefio or wear</td></tr><tr><td rowspan="8">Others</td><td>Hair</td><td>Tribology or friction or wear</td></tr><tr><td>Eye or contact lens</td><td>Tribologyor friction or lubri-</td></tr><tr><td></td><td>cation</td></tr><tr><td>Tissue</td><td></td></tr><tr><td>Plasma protein Gastric mucus</td><td>Lubrication Lubrication</td></tr><tr><td>Gecko</td><td></td></tr><tr><td>Pangolin Fish</td><td></td></tr><tr><td>Shark Bird</td><td></td></tr><tr><td></td><td></td><td></td></tr><tr><td></td><td>Water strider</td><td>Friction or tribology</td></tr><tr><td>Ants</td><td>Earthworm</td><td></td></tr><tr><td></td><td></td><td></td></tr><tr><td></td><td>Beetle</td><td></td></tr><tr><td></td><td>Butterfly</td><td></td></tr><tr><td></td><td></td><td></td></tr><tr><td></td><td>Seashell</td><td></td></tr><tr><td>Snail</td><td></td><td></td></tr><tr><td></td><td></td><td></td></tr><tr><td></td><td></td><td></td></tr><tr><td></td><td></td><td></td></tr><tr><td></td><td>Vegetable oil</td><td> rctin or tiblgy r uhri-</td></tr></table></body></html>

A total of 701 records were found from Web of Science with the above keywords. Figure 20 shows the number of records in different areas.

Further analyses revealed that there were 45 records on the natural synovial joints, whilst a total of 245 were found on the artificial replacements. The numbers of records in oral and skin were 133 and 68, respectively. The remaining records were 210, focusing on other areas including biomaterials for general applications, ocular, plants, and animals etc. These were further analyzed and discussed in detail below.

# 4.3 Discussion

Overall, a large number of studies were found in the area of biotribology, covering extensively a wide range of topics. It is interesting to note a common thread was found among different areas, from investigating the underlying fundamental mechanisms of the natural organs and systems, and practical applications in interventions and treatments. Other interesting perspectives in relation to tribology such as perception, evolution, and biomimetics etc., as well as biological tissues with living cells were increasingly pursued.

# 4.3.1 Joint tribology

The largest percentage of the studies in biotribology was found to be in the area of joint tribology. Both natural systems and artificial joint replacements received significant attention.

![](images/70c2a3bb674f6ef4762a0af91120602f1bebefc31d86c640e9976615892d82e6.jpg)  
Fig. 20 Number of records in different areas searched from Web of Science.

The focus on the natural synovial joint was on the understanding of the underlying tribological mechanisms from friction, wear, and lubrication points of view [306]. Both normal and diseased tissues were generally considered, as well as the development of biomimetic cartilage replacements such as hydrogels [307−313] and synovial fluid substitutions such as synthetic biolubricants [314−316].

Biomaterials research for artificial joint replacements mainly focused on the improvement of the wear resistance currently used in clinical practice, such as metallic (cobalt chromium molybdenum alloys and titanium alloys), polymeric (ultra-high molecular weight polyethylene, UHMWPE) and ceramics, as well as novel biomimetic materials and combinations with potentials for longer lasting life of the implant. Silicon nitride bioceramics were investigated [317] as well as composite ceramics, to optimize both the hardness and the toughness, such as zirconia toughened alumina [318], carbonfiber reinforced silicone-carbide [319], and hexagonal boron nitride mixed with silicon nitride [320], etc. In addition to the improvement of highly crossed linked UHMWPE, potentially high performance polymers and composites were also investigated, such as ultra-low-wear polyethylene [321], polyetheretherketone (PEEK) [322] and hydrogels [323], porous polycarbonate-urethane and UHMWPE blends [324], polycarbonate urethanes [325], and polyvinyl alcohol and polyvinyl pyrrolidone blend hydrogels [326]. Other composites included hybrid polymer matrix composites reinforced with ceramics [327], Ti6Al4V cellular structures impregnated with PEEK [328]，and ceramic-metal composites [329]. New technologies such as 3D printing were also increasingly considered in joint tribology [324, 330].

Surface modifications/texturing and coatings were one of the common approaches for obtaining life-long orthopedic bearings for both soft [331] and hard bearing surfaces [305, 332−336]. Surface grafting was investigated for PEEK [337] and metal [338] bearing surfaces. Hard coatings included TiN [339], zirconium nitride multilayer coating [340], and tantalum carbide coating [341], etc., for the bearing surfaces in total hip joint replacements. Other coatings such as sol-gel coating [342], TiCuN solid solution coating [343], etc., were also investigated. Surface treatments included the use of emulsified diffusion of dicumyl peroxide to cross-linking UHWMEP [344] and boriding for Ti6Al4V alloy [345]. It is interesting to note that apart from improving wear resistance, the release from metallic ions, which is being increasingly recognized as a potential problem of metallic biomaterials, was also prevented from coatings [340]. Surface functionalization based on the hydration lubrication of articular cartilage was discussed for $\mathrm { S i O } _ { 2 }$ wafer and polystyrene microsphere [346].
