Repository: TechnicolorGUO/ASG-Bench

File: results/original/Human/Medicine/Nanoparticle classification, physicochemical properties, characterization, and applications- a comprehensive review for biologists_split.json (part 1 of 6)
{
  "outline": [
    [
      1,
      "Nanoparticle classifcation, physicochemical properties, characterization, and applications: a comprehensive review for biologists"
    ],
    [
      1,
      "Abstract"
    ],
    [
      1,
      "Background"
    ],
    [
      1,
      "Nano etymology"
    ],
    [
      1,
      "Defnitions"
    ],
    [
      1,
      "History of nanotechnology"
    ],
    [
      1,
      "Why nanomaterials are diferent"
    ],
    [
      1,
      "Classifcation of nanomaterials"
    ],
    [
      1,
      "Nanoparticles (NPs)"
    ],
    [
      1,
      "Classifcation of NPs"
    ],
    [
      1,
      "Organic NPs"
    ],
    [
      1,
      "Carbon‑based NPs"
    ],
    [
      1,
      "Inorganic NPs"
    ],
    [
      1,
      "Physicochemical properties of NPs"
    ],
    [
      1,
      "Mechanical properties"
    ],
    [
      1,
      "Thermal properties"
    ],
    [
      1,
      "Magnetic properties"
    ],
    [
      1,
      "Electronic and optical properties"
    ],
    [
      1,
      "Catalytic properties"
    ],
    [
      1,
      "Characterization of NPs"
    ],
    [
      1,
      "Morphological and topographical characterization"
    ],
    [
      1,
      "Structural and chemical characterization"
    ],
    [
      1,
      "Fourier‑transform infrared spectroscopy (FTIR)"
    ],
    [
      1,
      "Characterization of optical, electronic, and electrical properties"
    ],
    [
      1,
      "Characterization of magnetic properties"
    ],
    [
      1,
      "Characterization of thermal properties"
    ],
    [
      1,
      "Characterization of mechanical properties"
    ],
    [
      1,
      "Applications of NPs"
    ],
    [
      1,
      "Applications in medicine and pharma"
    ],
    [
      1,
      "Applications in electronics"
    ],
    [
      1,
      "Applications in agriculture"
    ],
    [
      1,
      "Applications in the food industry"
    ],
    [
      1,
      "Efects of NPs on biological systems"
    ],
    [
      1,
      "Conclusion"
    ],
    [
      1,
      "References"
    ]
  ],
  "content": [
    {
      "heading": "Nanoparticle classifcation, physicochemical properties, characterization, and applications: a comprehensive review for biologists",
      "level": 1,
      "content": "",
      "stats": {
        "char_count": 0,
        "word_count": 0,
        "sentence_count": 0,
        "line_count": 1
      }
    },
    {
      "heading": "Abstract",
      "level": 1,
      "content": "Interest in nanomaterials and especially nanoparticles has exploded in the past decades primarily due to their novel or enhanced physical and chemical properties compared to bulk material. These extraordinary properties have created a multitude of innovative applications in the felds of medicine and pharma, electronics, agriculture, chemical catalysis, food industry, and many others. More recently, nanoparticles are also being synthesized ‘biologically’ through the use of plant- or microorganism-mediated processes, as an environmentally friendly alternative to the expensive, energy-intensive, and potentially toxic physical and chemical synthesis methods. This transdisciplinary approach to nanoparticle synthesis requires that biologists and biotechnologists understand and learn to use the complex methodology needed to properly characterize these processes. This review targets a bio-oriented audience and summarizes the physico–chemical properties of nanoparticles, and methods used for their characterization. It highlights why nanomaterials are diferent compared to micro- or bulk materials. We try to provide a comprehensive overview of the diferent classes of nanoparticles and their novel or enhanced physicochemical properties including mechanical, thermal, magnetic, electronic, optical, and catalytic properties. A comprehensive list of the common methods and techniques used for the characterization and analysis of these properties is presented together with a large list of examples for biogenic nanoparticles that have been previously synthesized and characterized, including their application in the felds of medicine, electronics, agriculture, and food production. We hope that this makes the many diferent methods more accessible to the readers, and to help with identifying the proper methodology for any given nanoscience problem.",
      "stats": {
        "char_count": 1858,
        "word_count": 248,
        "sentence_count": 9,
        "line_count": 1
      }
    },
    {
      "heading": "Nano etymology",
      "level": 1,
      "content": "Te prefx nano is derived from the Greek word nanos, “a dwarf”. In 1947, at the 14th conference of the International Union of Pure and Applied Chemistry (IUPAC), the prefx nano was ofcially adopted to describe the one-billionth part $( 1 0 ^ { - 9 } )$ of a unit1 . In scientifc literature, the prefx nano has been adopted as a popular label in many felds of modern science to describe small entities and processes. Tese terms include, but are not limited to nanoscience, nanotechnology, nanorobots, nanomagnets, nanoelectronics, nanoencapsulation, etc. [1]. In all of these cases, the prefx nano is used to describe “very small” entities or processes, most often at actual nanometer scale.",
      "stats": {
        "char_count": 689,
        "word_count": 116,
        "sentence_count": 6,
        "line_count": 1
      }
    },
    {
      "heading": "Defnitions",
      "level": 1,
      "content": "Nanoscience is a branch of science that comprises the study of properties of matter at the nanoscale, and particularly focuses on the unique, size-dependent properties of solid-state materials [2]. Nanotechnology is the branch that comprises the synthesis, engineering, and utilization of materials whose size ranges from 1 to $1 0 0 ~ \\mathrm { { n m } }$ , known as nanomaterials [3]. Te birth of nanoscience and nanotechnology concepts is usually linked to the famous lecture of Nobel laureate Richard Feynman at the 1959 meeting of the American Physical Society, ‘‘Tere’s Plenty of Room at the Bottom’’ [4]. However, the use of nanotechnology and nanomaterials goes back in history long before that.",
      "stats": {
        "char_count": 703,
        "word_count": 114,
        "sentence_count": 4,
        "line_count": 1
      }
    },
    {
      "heading": "History of nanotechnology",
      "level": 1,
      "content": "Long before the era of nanotechnology, people were unknowingly coming across various nanosized objects and using nano-level processes. In ancient Egypt, dyeing hair in black was common and was for a long time believed to be based on plant products such as henna [5]. However, recent research on hair samples from ancient Egyptian burial sites showed that hair was dyed with paste from lime, lead oxide, and water [6]. In this dyeing process, galenite (lead sulfde, PbS) nanoparticles are formed. Te ancient Egyptians were able to make the dyeing paste react with sulfur (part of hair keratin) and produce small PbS nanoparticles which provided even and steady dyeing.\n\nProbably the most famous example for the ancient use of nanotechnology is the Lycurgus Cup (fourth century CE). Tis ancient roman cup possesses unusual optical properties; it changes its color based on the location of the light source. In natural light, the cup is green, but when it is illuminated from within (with a candle), it becomes red. Te recent analysis of this cup showed that it contains $5 0 { - } 1 0 0 ~ \\mathrm { n m }$ Au and Ag nanoparticles [7], which are responsible for the unusual coloring of the cup through the efects of plasmon excitation of electrons [8]. Te ancient use of nanotechnology does not stop here, in fact, there is evidence for the early use of nanotechnology processes in Mesopotamia, Ancient India, and the Maya [9, 10].",
      "stats": {
        "char_count": 1428,
        "word_count": 244,
        "sentence_count": 10,
        "line_count": 3
      }
    },
    {
      "heading": "Why nanomaterials are diferent",
      "level": 1,
      "content": "Today, due to their unique properties, nanomaterials are used in a wide range of applications, such as catalysis, water treatment, energy storage, medicine, agriculture, etc. [11–13]. Two main factors cause nanomaterials to behave signifcantly diferently than the same materials at larger dimensions: surface efects and quantum efects [14]. Tese factors make nanomaterials exhibit enhanced or novel mechanical, thermal, magnetic, electronic, optical, and catalytic properties [1, 15, 16].\n\nNanomaterials have diferent surface efects compared to micromaterials or bulk materials, mainly due to three reasons; (a) dispersed nanomaterials have a very large surface area and high particle number per mass unit, (b) the fraction of atoms at the surface in nanomaterials is increased, and (c) the atoms situated at the surface in nanomaterials have fewer direct neighbors [1, 14]. As a consequence of each of these diferences, the chemical and physical properties of nanomaterials change compared to their larger-dimension counterparts. For instance, having fewer direct neighbor atoms for the atoms situated at the surface results in lowering the binding energy per atom for nanomaterials. Tis change directly afects the melting temperature of nanomaterials following the Gibbs–Tomson equation, e.g., the melting point of $2 . 5 \\ \\mathrm { n m }$ gold nanoparticles is 407 degrees lower than the melting point of bulk gold [14]. Larger surface areas and larger surface-to-volume ratios generally increases the reactivity of nanomaterials due to the larger reaction surface [1], as well as resulting in signifcant efects of surface properties on their structure [17]. Te dispersity of nanomaterials is a key factor for the surface efects. Te strong attractive interactions between particles can result in the agglomeration and aggregation of nanomaterials, which negatively afects their surface area and their nanoscale properties [18]. Agglomeration can be prevented by increasing the zeta potential of nanomaterials (increasing the repulsive force) [19], optimizing the degree of hydrophilicity/hydrophobicity of the nanomaterial, or by optimizing the pH and the ionic strength of the suspension medium [20].\n\nNanomaterials display distinct size-dependent properties in the $1 { - } 1 0 0 ~ \\mathrm { n m }$ range where quantum phenomena are involved. When the material radius approaches the asymptotic exciton Bohr radius (the separation distance between the electron and hole), the infuence of quantum confnement becomes apparent [17]. In other words, by shrinking the size of the material, quantum efects become more pronounced, and nanomaterials become quantal. Tose quantum structures are physical structures where all the charge carriers (electrons and holes) are confned within the physical dimensions [21]. As a result of quantum confnement efects, for instance, some non-magnetic materials in bulk such as palladium, platinum, and gold become magnetic in the nanoscale [14]. Quantum confnement can also result in signifcant changes in electron afnity or the ability to accept or donate electrical charges, which is directly refected on the catalytic properties of the material. For example, the catalytic activity of cationic platinum clusters in $\\mathrm { N } _ { 2 } \\mathrm { O }$ decomposition is dictated by the number of atoms in the cluster. 6–9, 11, 12, 15, and 20 atom-containing clusters are very reactive, while clusters with 10, 13, 14, and 19 atoms have low reactivity [14].\n\n[Image]\nFig. 1 Nanomaterials classifcation based on dimensionality\n\nconfned to the nanoscale in any dimension. Tis class contains bulk powders, dispersions of nanoparticles, arrays of nanowires and nanotubes, etc.",
      "stats": {
        "char_count": 3709,
        "word_count": 558,
        "sentence_count": 26,
        "line_count": 10
      }
    },
    {
      "heading": "Classifcation of nanomaterials",
      "level": 1,
      "content": "Te key elements of nanotechnology are the nanomaterials. Nanomaterials are defned as materials where at least one of their dimensions is in the nanoscale, i.e. smaller than $1 0 0 \\mathrm { n m }$ [22]. Based on their dimensionalities, nanomaterials are placed into four diferent classes, summarized in Fig. 1.\n\n(1) Zero-dimensional nanomaterials (0-D): the nanomaterials in this class have all their three dimensions in the nanoscale range. Examples are quantum dots, fullerenes, and nanoparticles.\n(2) One-dimensional nanomaterials (1-D): the nanomaterials in this class have one dimension outside the nanoscale. Examples are nanotubes, nanofbers, nanorods, nanowires, and nanohorns.\n(3) Two-dimensional nanomaterials (2-D): the nanomaterials in this class have two dimensions outside the nanoscale. Examples are nanosheets, nanoflms, and nanolayers.\n(4) Tree-dimensional nanomaterials (3-D) or bulk nanomaterials: in this class the materials are not",
      "stats": {
        "char_count": 952,
        "word_count": 134,
        "sentence_count": 13,
        "line_count": 6
      }
    },
    {
      "heading": "Nanoparticles (NPs)",
      "level": 1,
      "content": "Te International Organization for Standardization (ISO) defnes nanoparticles as nano-objects with all external dimensions in the nanoscale, where the lengths of the longest and the shortest axes of the nano-object do not difer signifcantly. If the dimensions difer signifcantly (typically by more than three times), terms such as nanofbers or nanoplates maybe preferred to the term $\\mathrm { N P s ^ { 2 } }$ .\n\nNPs can be of diferent shapes, sizes, and structures. Tey can be spherical, cylindrical, conical, tubular, hollow core, spiral, etc., or irregular [23]. Te size of NPs can be anywhere from 1 to $1 0 0 \\mathrm { n m }$ . If the size of NPs gets lower than $1 \\ \\mathrm { n m }$ , the term atom clusters is usually preferred. NPs can be crystalline with single or multi-crystal solids, or amorphous. NPs can be either loose or agglomerated [24].\n\nNPs can be uniform, or can be composed of several layers. In the latter case, the layers often are: (a) Te surface layer, which usually consists of a variety of small molecules, metal ions, surfactants, or polymers. (b) Te shell layer, which is made of a chemically diferent material from the core layer. (c) Te core layer, which is the central portion of the NP [25].\n\n[Image]\nFig. 3 Diferent types of carbon-based NPs. A $C _ { 6 0 }$ fullerene; B carbon black NPs; and C carbon quantum dots\n\ndiferent parameters that determine the potential feld of application of organic NPs, e.g., composition, surface morphology, stability, carrying capacity, etc. Today, organic NPs are mostly used in the biomedical feld in targeted drug delivery [23] and cancer therapy [28].",
      "stats": {
        "char_count": 1625,
        "word_count": 281,
        "sentence_count": 19,
        "line_count": 10
      }
    },
    {
      "heading": "Classifcation of NPs",
      "level": 1,
      "content": "Based on their composition, NPs are generally placed into three classes: organic, carbon-based, and inorganic [23].",
      "stats": {
        "char_count": 115,
        "word_count": 16,
        "sentence_count": 1,
        "line_count": 1
      }
    },
    {
      "heading": "Organic NPs",
      "level": 1,
      "content": "Tis class comprises NPs that are made of proteins, carbohydrates, lipids, polymers, or any other organic compounds [26]. Te most prominent examples of this class are dendrimers, liposomes, micelles, and protein complexes such as ferritin (shown in Fig.  2). Tese NPs are typically non-toxic, bio-degradable, and can in some cases, e.g., for liposomes, have a hollow core. Organic NPs are sensitive to thermal and electromagnetic radiation such as heat and light [23]. In addition, they are often formed by non-covalent intermolecular interactions, which makes them more labile in nature and ofers a route for clearance from the body [27]. Tere are",
      "stats": {
        "char_count": 647,
        "word_count": 101,
        "sentence_count": 9,
        "line_count": 1
      }
    },
    {
      "heading": "Carbon‑based NPs",
      "level": 1,
      "content": "Tis class comprises NPs that are made solely from carbon atoms [23]. Famous examples of this class are fullerenes, carbon black NPs, and carbon quantum dots (shown in Fig.  3). Fullerenes are carbon molecules that are characterized by a symmetrical closed-cage structure. $C _ { 6 0 }$ fullerenes consist of 60 carbon atoms arranged in the shape of a soccer ball [29], but also other types of fullerenes such as $\\mathrm { C } _ { 7 0 }$ and $\\mathrm { C } _ { 5 4 0 }$ fullerenes have been described [30]. Carbon black NPs are grape-like aggregates of highly fused spherical particles [31]. Carbon quantum dots consist of discrete, quasi-spherical carbon NPs with sizes below $1 0 ~ \\mathrm { { n m } }$ [32]. Carbon-based NPs unite the distinctive properties of $\\mathsf { s p } ^ { 2 }$ -hybridized carbon bonds with the unusual physicochemical properties at the nanoscale. Due to their unique electrical conductivity, high strength, electron afnity, optical, thermal, and sorption properties [25, 33], carbon-based NPs are used in a wide range of application such as drug delivery [34], energy storage [35], bioimaging [36], photovoltaic devices, and environmental sensing applications to monitor microbial ecology or to detect microbial pathogens [33]. Nanodiamonds and carbon nano onions are more complex, carbonbased NPs. Due to their characteristic low toxicity and biocompatibility, they are used in drug delivery and tissue engineering applications [37, 38].",
      "stats": {
        "char_count": 1468,
        "word_count": 241,
        "sentence_count": 11,
        "line_count": 1
      }
    },
    {
      "heading": "Inorganic NPs",
      "level": 1,
      "content": "Tis class comprises NPs that not made of carbon or organic materials. Te typical examples of this class are metal, ceramic, and semiconductor NPs. Metal NPs are purely made of metal precursors, they can be monometallic, bimetallic [39], or polymetallic [40]. Bimetallic NPs can be made from alloys or formed in diferent layers (core–shell) [39]. Due to the localized surface plasmon resonance characteristics, these NPs possess unique optical and electricals properties [25]. In addition, some metal NPs also possess unique thermal, magnetic, and biological properties [23]. Tis makes them increasingly important materials for the development of nanodevices that can be used in numerous physical, chemical, biological, biomedical, and pharmaceutical applications [41, 42] (these applications are discussed in detail later in the applications section of the review). In present days, the size-, shape-, and facet-controlled synthesis of metal NPs is important for creating cutting-edge materials [43].\n\nSemiconductor NPs are made of semiconductor materials, which possess properties between metals and non-metals. Tese NPs possess unique wide bandgaps and show signifcant alteration in their properties with bandgap tuning compared to bulk semiconductor materials [25]. As a result, these NPs are important materials in photocatalysis, optic, and electronic devices [44, 45]. Ceramic NPs are inorganic solids made of carbonates, carbides, phosphates, and oxides of metals and metalloids, such as titanium and calcium [46]. Tey are usually synthesized via heat and successive cooling and they can be found in amorphous, polycrystalline, dense, porous or hollow forms [25]. Tey are mainly used in biomedical applications due to their high stability and high load capacity [47]. Nevertheless, they are also used in other applications such as catalysis, degradation of dyes, photonics and optoelectronics [46, 48].",
      "stats": {
        "char_count": 1909,
        "word_count": 278,
        "sentence_count": 15,
        "line_count": 3
      }
    },
    {
      "heading": "Physicochemical properties of NPs",
      "level": 1,
      "content": "As mentioned earlier, NPs can be used in a long list of applications due to their unique physical and chemical properties that do not exist in their larger-dimension counterparts of the same materials. Te following sections summarize the most import physicochemical properties that are changing on the nanoscale.",
      "stats": {
        "char_count": 312,
        "word_count": 48,
        "sentence_count": 2,
        "line_count": 1
      }
    },
    {
      "heading": "Mechanical properties",
      "level": 1,
      "content": "Mechanical properties refer to the mechanical characteristics of a material under diferent conditions, environments, and various external forces. As for traditional materials, the mechanical properties of nanomaterials generally consist of ten parts: strength, brittleness, hardness, toughness, fatigue strength, plasticity, elasticity, ductility, rigidity, and yield stress [49]. Most inorganic, non-metallic materials are brittle materials and do not have signifcant toughness, plasticity, elasticity, or ductility properties. Organic materials on the other hand, are fexible materials and do not necessarily have brittleness and rigidity properties.\n\nDue to surface and quantum efects, NPs display different mechanical properties compared to bulk materials [49]. For example, conventional FeAl powder which is composed of microparticles (larger than $4 \\mu \\mathrm { m } ,$ ), is brittle, while ultrafne FeAl alloy powder displays a good combination of strength and ductility as well as enhanced plasticity [50]. Tese new properties are believed to arise due to the diverse interaction forces between NPs or between them and a surface. Te most important interaction forces involved are van der Waals forces, which consist of three parts, Keesom force, Debye force, and London force [51–53]. Other relevant interaction forces are electrostatic and electrical double layer forces, normal and lateral capillary forces, solvation, structural, and hydration forces [54].\n\nTere are diferent theories on how the interaction forces between NPs give them new mechanical properties, such as the DLVO (Derjaguin–Landau–Verwey– Overbeek) theory, JKR (Johnson–Kendall–Roberts) theory, and DMT (Derjaguin–Muller–Toporov) theory. Te DLVO theory combines the efects of van der Waals attraction and electrostatic repulsion to describe the stability of colloidal dispersions [54]. Tis theory can explain many phenomena in colloidal science, such as the adsorption and the aggregation of NPs in aqueous solutions and the force between charged surfaces interacting through a liquid medium [55, 56]. Nevertheless, the DLVO theory is inadequate for the colloidal properties in the aggregated state [54].\n\nWhen the size of objects decreases to the nanoscale, the surface forces become a major player in their adhesion, contact, and deformation behaviors. Te JRK theory is applicable to easily deformable, large bodies with high surface energies, where it describes the domination of surface interactions by strong, short-range adhesion forces. In contrast to this, the DMT theory is applicable to very small and hard bodies with low surface energies, where it describes the adhesion being caused by the presence of weak, long-range attractive forces. Although the DLVO, JKR and DMT theories have been widely used to describe and study the mechanical properties of NPs [57, 58], it is still a matter of debate whether or not continuum mechanics can be used to describe a particle or collection of particles at the nanometer scale [54].",
      "stats": {
        "char_count": 3014,
        "word_count": 441,
        "sentence_count": 17,
        "line_count": 7
      }
    },
    {
      "heading": "Thermal properties",
      "level": 1,
      "content": "Heat transfer in NPs primarily depends on energy conduction due to electrons as well as photons (lattice vibration) and the scattering efects that accompany both [59]. Te major components of thermal properties of a material are thermal conductivity, thermoelectric power, heat capacity, and thermal stability [59, 60].\n\nNP size has a direct impact on electrical and thermal conductivity of NPs [60]. As the NP size decreases, the ratio of particle surface area respective to its volume increases hyperbolically [60]. Since the conduction of electrons is one of the two main ways in which heat is transferred, the higher surface-to-volume ratio in NPs provides higher number of electrons for heat transfer compared to bulk materials [61]. Moreover, thermal conductivity in NPs is also promoted by microconvection, which results from the Brownian motion of NPs [62]. Nevertheless, this phenomenon only happens when solid NPs are dispersed in a liquid (generating a Nanofuid) [63]. As an example, the addition of Cu NPs to ethylene glycol enhances the thermal conductivity of the fuid up to $4 0 \\%$ [64].\n\nTe thermoelectric power of a material depends on its Seebeck coefcient and electrical conductivity $( P = S ^ { 2 } \\sigma$ , where $\\mathrm { P }$ is thermoelectric power, S is the Seebeck coefcient, and $\\sigma$ is the electrical conductivity). Te scattering of NPs in bulk materials (doping) is known to enhance the thermoelectric power factor [65]. Tis enhancement could come from the enhancement of the Seebeck coeffcient or the enhancement of electrical conductivity. Te embedding of size-controlled NPs in bulk thermoelectric materials helps to reduce the lattice thermal conductivity and enhances the Seebeck coefcient due to electron energy fltering [66, 67]. Generally, the enhancement of electrical conductivity is accompanied by the reduction of the Seebeck coefcient and vice versa [65] However, the doping of InGaAlAs material with $2 { - } 3 \\ \\mathrm { n m }$ Er NPs resulted in the signifcant increase of thermoelectric power of the material through the enhancement of the conductivity while keeping the Seebeck coefcient unchanged [65]. Depending on NP size, volume fraction, and band ofset, a NP-doped sample can either enhance or suppress the electrical conductivity in comparison with undoped bulk sample.\n\nExperimental studies have shown that the heat capacity of NPs exceeds the values of analogous bulk materials by up to $1 0 \\%$ [68], e.g. in the case of $\\mathrm { { A l } _ { 2 } \\mathrm { { O } _ { 3 } } }$ and $\\mathrm { S i O } _ { 2 }$ NPs [69, 70]. Te major contribution to heat capacity at ambient temperatures is determined by the vibration degrees of freedom, i.e., the peculiarities of phonon spectra (vibrational energy that arises from oscillating atoms within a crystal) are responsible for the anomalous behavior of heat capacity of NPs [68]. NPs usually exhibit a signifcant decrease in melting temperature compared to their analogous bulk materials [71]. Te main reason for this phenomenon is that the liquid/vapor interface energy is generally lower than the average solid/vapor interface energy [72]. When the particle size decreases, its surface-to-volume ratio increases, and the melting temperature decreases as a result of the improved free energy at the particle surface [73]. For instance, the melting temperature of 3 nm Au NPs is 300 degrees lower than the melting temperature of bulk gold [14]. In addition, NP composition plays an important role in thermal stability. For example, the thermal stability of Au in $\\mathrm { A u } _ { 0 . 8 } \\mathrm { F e } _ { 0 . 2 }$ is signifcantly higher than of pure Au or $\\mathrm { A u } _ { 0 . 2 } \\mathrm { F e } _ { 0 . 8 }$ [74]. Generally, bimetallic alloy NPs show higher thermal stabilities and melting temperatures than monometallic NPs due to the alloying efect [75, 76].",
      "stats": {
        "char_count": 3882,
        "word_count": 658,
        "sentence_count": 31,
        "line_count": 7
      }
    },
    {
      "heading": "Magnetic properties",
      "level": 1,
      "content": "All magnetic compounds include a ‘magnetic element’ in their formula, i.e., Fe, Co, or Ni (at ambient temperatures). Tere are only three known exceptions that are made from mixed diamagnetic elements, $\\mathrm { S c _ { 3 } I n } _ { \\mathrm { i } }$ , $\\mathrm { Z r Z n } _ { 2 } ,$ and $\\mathrm { T i B e } _ { 2 \\mathrm { - } \\mathrm { x } } \\mathrm { C u } _ { \\mathrm { x } }$ [77–80]. Otherwise, elements such as Pd, Au, or $\\mathrm { A g }$ are diamagnetic. Tis all changes in the nanoscale. Several materials become magnetic in the form of NPs as a result of uneven electronic distribution [25]. For instance, FeAl is not magnetic in bulk but in the form of NPs, it is becomes magnetic [50], other examples include Pd and Au [81]. In bulk materials, the key parameters for determining magnetic properties are composition, crystallographic structure, magnetic anisotropy, and vacancy defects [82, 83]. However, on the nanoscale, two more important parameters are strongly involved, i.e., size and shape [84].\n\nOne of the interesting size-dependent phenomena of NPs is superparamagnetism [84]. As the size of the NPs decreases, the magnetic anisotropy energy per NP decreases. Te magnetic anisotropy energy is the energy keeping the magnetic moment in a particular orientation. At a characteristic size for each type of NPs, the anisotropy energy becomes equal to the thermal energy, which allows the random fipping of the magnetic moment [85], in this case, the NP is defned as being superparamagnetic [86]. Superparamagnetic NPs display high magnetization only in the presence of a magnetic feld, and once it is removed they do not retain any magnetization [87]. Superparamagnetism was long believed to form only in small ferromagnetic or ferrimagnetic NPs [88], but interestingly, other paramagnetic materials show magnetism in the nanoscale too [81].\n\n[Image]\nFig. 4 The change in magnetic coercivity of NPs as a function of particle radius. Figure adapted from Kalubowilage et al., 2019 [89]. $r c$ critical radius, $r s p$ threshold radius for superparamagnetism\n\nNP size efects can also be observed in changes in magnetic coercivity, i.e., the resistance of a magnetic material to changes in magnetization (Fig.  4). In contrast to large particles or bulk materials, which possess multiple magnetic domain structures, small NPs possess single magnetic domain structures below a certain critical radius $( \\mathbf { r } _ { \\mathrm { c } } )$ , where all magnetic spins in the NP align unidirectionally (blue arrows in Fig.  4). However, the NP radius has to be lower than the threshold radius for superparamagnetism $( { \\bf r } _ { \\mathrm { s p } } )$ in order to be superparamagnetic [89]. In the single-domain regime, between $\\mathbf { r } _ { \\mathrm { s p } }$ and $\\mathbf { r } _ { \\mathrm { c } } ,$ the magnetic coercivity increases as the size of the NP increases until it reaches the maximum at $\\mathbf { r } _ { \\mathrm { c } }$ [84]. In this size regime, due to the high magnetic coercivity, the NPs behave similarly as their larger dimension counterparts despite having a single domain structure, i.e., they become ferromagnetic for ferromagnetic materials or paramagnetic for paramagnetic materials etc. Above $\\mathbf { r } _ { \\mathrm { c } } ,$ the magnetic coercivity starts to decrease when multiple magnetic domains are formed in a single NP. Te critical radius represents the size where it is energetically favored for the NP to exist without a domain wall [86]. Te calculated critical radii for some common magnetic materials are $3 5 \\mathrm { n m }$ of Ni, ${ 8 \\mathrm { n m } }$ for Co, and $1 \\mathrm { n m }$ for Fe [90]. Above that point, multi-domain magnetism begins in which a smaller reversal magnetic feld is required to make the net magnetization zero [84].\n\nTe second key parameter for determining the magnetic properties of NPs is the shape of NPs. In comparison to the size parameter, there is signifcant less research on the efect of shape on the magnetic properties of NPs having the same volume [86]. However, large diferences in coercivity were found between a set of cubic and spherical $\\mathrm { C o F e _ { 2 } O _ { 4 } \\ N P s }$ [91]. Unlike the curved topography in spherical ${ \\mathrm { C o F e } } _ { 2 } { \\mathrm { O } } _ { 4 }$ NPs, cubic ${ \\mathrm { C o F e } } _ { 2 } { \\mathrm { O } } _ { 4 }$ NPs have fewer missing oxygen atoms, and it was hypothesized that this led to less surface pinning and to lower coercivity for the cubic structures [86]. Other studies also found diferences in magnetism between spherical and cubic $\\mathrm { F e _ { 3 } O _ { 4 } N P s }$ [92, 93].\n\nSimilar to bulk materials, the composition also afects the magnetism of NPs. Te magnetocrystalline phase of the NP is signifcant in determining its magnetic coercivity [94]. Tis efect can be observed in magnetic bimetallic core–shell or alloy NPs with anisotropic crystalline structures. For example, Co@Pt core–shell NPs composed of an isotropically structured face-centered cubic Co core and a non-magnetic Pt shell exhibit superparamagnetic behavior with zero coercivity at room temperature [95]. In general, the compositional modifcation of NPs by the adoption of magnetic dopants is known to signifcantly change the magnetism of NPs [96].\n\n[Image]\nFig. 5 Graphical illustration of the types of plasmons. A bulk; B surface propagating; and C surface localized plasmons (adapted from Khlebtsov et al., 2010 [98]). D graphical illustration of the localized surface plasmon resonance (LSPR) in NPs (adapted from Kelly et al., 2003 [99])",
      "stats": {
        "char_count": 5596,
        "word_count": 1009,
        "sentence_count": 53,
        "line_count": 15
      }
    },
    {
      "heading": "Electronic and optical properties",
      "level": 1,
      "content": "Metallic and semiconductor NPs possess interesting linear absorption, photoluminescence emission, and nonlinear optical properties due to the quantum confnement and localized surface plasmon resonance (LSPR) efect [97, 98]. LSPR phenomena arise when the incident photon frequency is constant with the collective excitation of the conductive electrons [25].Due to this phenomenon, noble metal NPs exhibit a strong size-dependent UV– visible extinction band that is not present in the spectra of bulk metals. Generally, the optical properties of NPs depend on the size, shape, and the dielectric environment of the NPs [99].\n\nTe collective excitations of conductive electrons in metals are called plasmons [100]. Depending on the boundary conditions, bulk plasmons, surface-propagating plasmons, and surface-localized plasmons are distinguished (Fig. 5A–C). Because of their longitudinal nature, the bulk plasmons cannot be excited by visible light. Te surface-propagating plasmons propagate along metal surfaces in a waveguide-like fashion [98]. In the case of NPs, when they are irradiated by visible light, the oscillating electric feld causes the conductive electrons to oscillate coherently. When the electron cloud is displaced relative to the nuclei, a restoring force rises from Coulomb attraction between electrons and nuclei that results in oscillation of the electron cloud relative to the nuclear framework [99]. Tis creates uncompensated charges at the NP surface (Fig.  5D). As the main efect producing the restoring force is the polarization of the NP surface, these oscillations are called surface plasmons and have a well-defned resonance frequency [98].\n\nExperimental studies on $\\mathsf { A g N P s }$ showed signifcant differences in their optical properties based on the size of NPs. For $\\mathsf { A g N P s }$ with $3 0 ~ \\mathrm { { n m } }$ radius, the main extinction peak was at $3 6 9 ~ \\mathrm { n m }$ wavelength, while for Ag NPs with $6 0 ~ \\mathrm { { n m } }$ radius, a totally diferent behavior was observed [99]. Te same researchers found that the shape of the\n\nNPs also is critical for the optical properties, the plasmon resonance wavelength shifts to the red as the NPs become more oblate [99], demonstrating that plasmon resonance strongly depend on NPs shape. With respect to the dielectric environment of the NPs, both the surrounding solvent and the support (substrate) were found to be critical for the optical properties. For Ag NPs, both experimental and theorical studies on the efect of surrounding solvent show that plasmon wavelength linearly depends on the refractive index of the solvent [99, 101]. At the same time, $1 0 \\mathrm { n m } \\mathrm { A g } \\mathrm { N P s }$ supported on mica substrates displayed LSPR wavelength shifts to the red compared to unsupported NPs [102]. Te biogenic synthesis of NPs can also improve the optical properties. Biologically produced $\\mathrm { C e O } _ { 2 }$ NPs using Simarouba glauca leave extract were found to have diferent absorption bands and higher band gap energies compared to chemically produced $\\mathrm { C e O } _ { 2 }$ NPs. Tese superior optical properties were attributed to the better crystallinity and small size of biogenic NPs compared to chemical NPs [103]. Biogenic NPs can also ofer higher photocatalytic activities, e.g., ZnO NPs produced by Plectranthus amboinicus leaf extract had higher photocatalytic activity in the photodegradation of methyl red under UV illumination compared to chemical produced ZnO NPs [104].",
      "stats": {
        "char_count": 3534,
        "word_count": 572,
        "sentence_count": 26,
        "line_count": 7
      }
    },
    {
      "heading": "Catalytic properties",
      "level": 1,
