Repository: TechnicolorGUO/ASG-Bench

File: results/processed/Human/Engineering/A review of recent advances in tribology_split.json (part 4 of 11)
{
      "content": "Polymeric coatings are often used in mild operation conditions in industry. Recently, an aromatic thermosetting copolyester (ATSP) coating was tested for applications at high temperatures or under cryogenic conditions [277, 278]. Experiment results exhibited that the ATSP coating has excellent performance in friction and wear reduction compared to bare tool steel at wide temperature range from $- 1 6 0$ to $2 6 0 ^ { \\circ } \\mathrm { C }$ under pressures over $1 0 0 \\ \\mathrm { M P a }$ . The mechanism of the favorable tribology behavior roots in the polymer transfer film on the steel counterpart during dry friction. To find a better solid lubricant for deep drawing of automotive steel sheets, octyl-, dodecyl-, or octadecylphosphonic acid coatings on $\\mathrm { T i O } _ { 2 }$ -coated galvanized steel substrates were investigated using linear friction testing (LFT). The test data showed that the coatings can reduce friction coefficient remarkably from 0.31 to less than 0.11 [279]. Water contact angle (WCA), XPS, and IR data indicated that most of the physisorbed phosphonates became chemisorbed with time in an ageing test, increasing hydrophobicity and tribological properties of the surfaces. To prevent threads from galling, an environmental friendly self-lubricating $\\mathrm { A g }$ and Ag-polytetrafluoroethylene composite coatings using a non-cyanide electroplating process was developed [280]. Experiment results indicate that the non-cyanide Ag-polytetrafluoroethylene coating is a potentially viable replacement for the commercially available cyanide $\\mathrm { A g }$ coating which is both hazardous to human health and its wastes are detrimental to the environment. However, potential risks of failure through poor lubrication during the make-up process exist and further improvement of the make-up process is needed. Barbakadze et al. [281] developed an inorganic-organic hybrid composites and antibiocorrosive coatings with low friction and high scratch resistance. The coatings are based on an epoxy modified with silicon-containing polyepoxies and bioactive coordination compounds. The hybrids are optically transparent, visually homogeneous, with smooth surfaces.",
      "stats": {
        "char_count": 2199,
        "word_count": 328,
        "sentence_count": 16,
        "line_count": 1
      }
    },
    {
      "heading": "3.3.4 Other surface modification techniques",
      "level": 1,
      "content": "Besides coatings, a variety of surface modification techniques, including mechanical, chemical, thermal, electromagnetic, and optical processes, have been developed to enhance tribological and surface properties of mechanical components. Ultrasonic nanocrystal surface modification (UNSM) is one of mechanical strengthening processes, which attracts a lot of attention in industrial applications in recent years. It is considered that the UNSM treatment can generate large compressive residual stress, refine grain sizes in the subsurface, and increase surface hardness, resulting in a higher wear and micropitting resistance [282−285]. The technique has been applied to bearing raceway [282], ball screws made of SCM445H, NF42CD4, and SAE4150 [283], and even graphite used in cover glass moldings [284]. The UNSM treatment was also combined with surface texturing to improve the wear resistance of spherical plain bearings used in aircrafts [285]. It is reported that the wear resistance of spherical plain bearings was increased by more than $5 5 \\%$ Slide diamond burnishing is a similar mechanical strengthening method which has been applied to valve stems [286]. Repeated hammering (HM) is a kind of severe plastic deformation (SPD) treatments to nanocrystallize metallic surfaces. In Ref. [287], the HM treatment was applied to AZ31 Mg alloy, followed by recovery treatment (HR). Experiment results showed that the SPD-HR sample had a superior nanocrystalline surface exhibiting the highest wear resistance. Friction process can also result in the formation of a modified surface layer. This method was applied to an elastomer reinforced by silica [288]. The existence of a modified surface layer after the pre-running was investigated by using a scanning electron microscope. The results showed that the existence of a modified surface layer depends on the competition between the formation rate of the layer and the wear rate.\n\nLaser surface texturing (LST) was implemented with a laser micromachining system for replicating topographic features of a honing stone in a WC-base cemented carbide grade, commonly employed for making tools [289]. The laser-patterned cemented carbide tools could be used in honing process, as alternative to conventional honing stones. Laser treatment was also applied to 8260 grade rail steel with a high power diode laser [290]. While it was expected that an increase in surface hardness depending on increasing processing temperatures will result in reduction in wear rate and friction coefficient in laser treated samples. On the contrary an opposite situation in tribological behaviours was found. Laser shock peening (LSP) was used to treat Ti–6Al–4V alloy, and compared with untreated samples in impact wear experiments. Results showed that LSP has no significant effect on mechanical properties and wear resistance of Ti–6Al–4V alloys under the same test conditions [291]. In recent years, 3D printing was also used for texturing thermoplastic polyurethanes (TPU) samples [292]. Experiment results exhibited that the spherical-convex textures appeared to facilitate the removal of friction pair debris from the surfaces, reduced the adhesion between the friction pairs and strengthened the wedge effect and cavitation effects of the water flow. Compared to the non-texture samples, the $1 / 3$ spherical texture samples with an $S = 3 8 \\%$ exhibited improved tribological properties, and the friction coefficient of these samples was decreased by $6 4 . 4 7 \\%$ .\n\nChemical etching was applied to Al–Si alloy cylinder liner to improve its wear resistance [293]. Experiment results showed that $5 \\%$ NaOH solution was an effective chemical agent to etch the surface of Al–Si alloy samples. The 2 min etched Al–Si alloy samples exhibited low friction coefficient and small weight loss. In contrast, overetching led to even more seriously worn out surface as observed in the samples etched for more than 3 min. Chemical etching was also used to change the hydrophobicity of brass and aluminum surfaces [294, 295]. By two-step (with a mixture of hydrochloric and nitric acids, followed by treatment with lauric acid) and one-step (treatment with lauric acid) chemical etching, the surface was roughened, and a high water static contact angle $( > 1 7 3 ^ { \\circ } )$ and a low sliding angles $( < 4 ^ { \\circ } )$ were achieved. Further, the coatings exhibited self-cleaning and anti-fogging properties. In Ref. [296], a facile surface treatment method was proposed to improve the abrasion resistance of photosensitive film for screen printing. The wear resistance of photosensitive films treated with $1 5 \\mathrm { { w t \\% } }$ of 3-aminopropyltriethoxysilane (KH550) was increased by $3 4 \\%$ compared with that of pure film. Moreover, surface treatment with KH550 led to a decrease in surface roughness of photosensitive films and an increase in their hydrophobicity.\n\nStrong magnetic field may cause changes in microstructures and mechanical properties of materials to some extent. A pulse-magnetic field was applied on AISI 1045 steel samples, and effect of the magnetic treatment on friction and wear was investigated [297]. Dislocation densities of AISI 1045 steel were found to increase by $1 6 . 5 \\%$ after magnetic treatment. The treated steel performed better under polyalphaolefin (PAO) base oil lubrication with each of five additives, especially when oleic acid was $0 . 2 \\%$ and $1 . 5 \\%$ (by mass), and the wear scar width and friction coefficient of treated samples were $4 6 . 9 \\%$ and $1 6 . 4 \\%$ lower than those of the untreated samples, respectively. Two types of commercial WC–Ni samples were irradiated with the high-intensity pulsed ion beam (HIPIB), and compared their tribological properties sliding against graphite under water lubrication.\n\nAramesh et al. [298] proposed an innovative tool treatment for improving tool wear and reducing chipping during machining of the super alloy of Inconel 718. The treatment involves less than two seconds of machining on an aluminum-silicon (Al–Si) workpiece, resulting in a thin transfer layer of Al–Si on the tool surface, prior to the actual machining of Inconel. During the subsequent machining of the Inconel bar, the Al–Si layer was melted due to the high temperatures of Inconel machining. The molten material channeled itself through the microcracks on the tool surface and seized their propagation. The sliding of the tool on the low friction Al–Si layer resulted in much lower forces, less sticking, seizure and built-up edge formation and, thereby, in less tool wear and chipping. Several beneficial lubricious and thermal barrier tribo-films were also formed on the tool face, which further protected the tool from chipping and severe tool wear. The preconditioning of the tool itself through this process resulted in tool performance improvement by lowering the tool wear at the running-in stage. To improve the machinability of Inconel 718, a cryogenic minimum quantity lubrication technique was proposed and compared with dry, wet, minimum quantity lubrication, and cryogenic cooling conditions. It is found that minimum quantity lubrication and cryogenic conditions exhibited superior performance in cutting force and tool wear than wet and dry conditions [299]. High-speed cutting of Inconel 718 under eco-friendly machining methods of cryogenic carbon dioxide $\\left( \\mathrm { C O } _ { 2 } \\right)$ and dry cutting conditions was also studied with PVD tungsten carbide coated ball nose milling inserts [300]. It was reported that cryogenic $\\mathrm { C O } _ { 2 }$ showed significant improvement towards increasing the tool life to a maximum of $7 0 . 8 \\%$ relative to dry cutting.",
      "stats": {
        "char_count": 7721,
        "word_count": 1207,
        "sentence_count": 59,
        "line_count": 9
      }
    },
    {
      "heading": "4.1 Introduction of biotribology",
      "level": 1,
      "content": "Biotribology deals with the application of tribology principles to biological situations [301]. It is one of the most widely and extensively researched areas in tribology.\n\nThe search was conducted to cover the period from 2018/01 to 2019/09. Three steps were taken to conduct the search. The first step was general search from different databases available in engineering and medicine/biology to identify the best sources, the main research fields, and the corresponding areas in biotribology. These included the main databases in English such as Web of Science, PubMed, ScienceDirect, SpringerLink, Engineering Village, Google as well as a number of databases available in Chinese (Baidu Scholar, CNKI, and WANGFANG DATA). The second step was further search from other sources, including books, special issues in relevant journals, and conferences, etc. Highly cited papers and hot papers were identified. A number of research areas and corresponding keywords were also produced from the first two steps. The third step was specific, focused search with the keywords identified and the corresponding records were analyzed and summarized. Major focuses, important findings, and future research developments were discussed. The three steps were repeated iteratively to finalize the search. Figure 18 shows the overall search methodology.",
      "stats": {
        "char_count": 1337,
        "word_count": 197,
        "sentence_count": 13,
        "line_count": 3
      }
    },
    {
      "heading": "4.2 Main findings",
      "level": 1,
      "content": "The Web of Science was found to be the largest database with a comprehensive coverage of engineering and related fields in biotribology. A number of useful search functions were also available, including search for records by using field tags, set combinations or a combination of both. PubMed mainly focused on medical and biological fields. It was interesting to note that a search using engineering terms in PubMed produced the relevant medical and biological applications.\n\n[Image]\nFig. 18 Overall search strategy.\n\nA number of main research areas in biotribology were identified, and grouped into 4 areas as shown in Table 1, with the major considerations within each area listed. Highly cited papers in each area were also identified, using a methodology defined by the Essential Science Indicators (Web of Science). The highly cited paper was determined as having received enough citations to place it in the top $1 \\%$ of the academic field based on a highly cited threshold for the field and publication year.\n\nTable 1 Summary of major topics in biotribology research, including joint, skin, oral, and other systems.\n\n<html><body><table><tr><td>Classification type</td><td>Major investigations</td></tr><tr><td>Joint tribology</td><td>Natural synovial joints,articular cartilage, synovial fluid,mucin,and artificial replacement, etc.</td></tr><tr><td>Skin tribology</td><td>Skin friction behavior,moisturiser and cosmetics,skin pathology, textile material, prosthesis,and tactile perception, etc.</td></tr><tr><td>Oral tribology</td><td>Natra tat,storatiysaiaiag ant teth</td></tr><tr><td>Tribology of other biological system</td><td>Tribology of other human bodies,medical trevicegyanimaltribology， and plant</td></tr></table></body></html>\n\nA total of 59 review papers were identified in different areas, as shown in Fig. 19. It was clear that the major focuses were on the areas of joint tribology and oral tribology. The other three areas were skin tribology, animal tribology, and biolubricants and biomaterials.\n\nA number of special issues were also identified from one journal in tribology as shown in Table 2.\n\nFurthermore, the major topics from one of the major conferences in biotribology (The $4 ^ { \\mathrm { t h } }$ International Conference on BioTribology, September 2018, Montreal, Canada) were also analyzed. Similar focuses were also identified from both keynote presentations and sessions.\n\nIt is clear from the above discussion that the main areas in biotribology were conveniently grouped into four areas. Within each area, the main keywords were identified, as illustrated in Table 3, with detailed search by combining the application areas (medial/biological) with the tribology applications with appropriate Boolean operations.\n\n[Image]\nFig. 19 Number of review papers in different areas.\n\nTable 2 Special issues published in Tribology International.\n\n<html><body><table><tr><td>Journal</td><td>Special issues</td><td>Focus</td></tr><tr><td rowspan=\"5\">Tribology International</td><td>Investigating the tribological and biological performance of covalently grafted chitosan coatings on Co-Cr-Mo alloy [302]</td><td>Joint</td></tr><tr><td>Influence of preload control on friction force measurement of fabric samples [303]</td><td>Touch, textile</td></tr><tr><td>Frition foreala in ior surgery [304]</td><td>Laparoscopic operation</td></tr><tr><td>Influence of surface profile of Co-28Cr-6Mo alloy on wear behaviour of ultra-high mole-</td><td>Joint</td></tr><tr><td>cular weight polyethylene used in artificial joint [305]</td><td></td></tr></table></body></html>\n\nTable 3 Keywords and combinations used for the search from\n\n<html><body><table><tr><td colspan=\"3\">Webof Science. Keywords</td></tr><tr><td colspan=\"3\">Area</td></tr><tr><td rowspan=\"2\"></td><td colspan=\"2\">Object of study Searched areas</td></tr><tr><td> Articular cartilage</td><td>Leutriationorfrietionor</td></tr><tr><td rowspan=\"4\">Joint</td><td>Synovial fluid ormucin</td><td>Lubriction or frction or</td></tr><tr><td>Joint and (implant or</td><td>Tribology or friction or wear</td></tr><tr><td>prosthesis) Finger</td><td>or lubrication</td></tr><tr><td>Tactile perception Textile or fabric</td><td>Skin and (tribologyor friction or wear)</td></tr><tr><td rowspan=\"6\">Oral</td><td>Cosmetic Prosthesis or implant</td><td></td></tr><tr><td>Enamel</td><td></td></tr><tr><td>Orthodontic</td><td></td></tr><tr><td>Dental and implant</td><td></td></tr><tr><td>Saliva</td><td>Lubricaton orfritio or</td></tr><tr><td>Tongue</td><td>Lubriction or frction or</td></tr><tr><td></td><td> Oral perception</td><td>Friction or tribology</td></tr><tr><td></td><td>Medical implant</td><td>Tribologyorfriefio or wear</td></tr><tr><td rowspan=\"8\">Others</td><td>Hair</td><td>Tribology or friction or wear</td></tr><tr><td>Eye or contact lens</td><td>Tribologyor friction or lubri-</td></tr><tr><td></td><td>cation</td></tr><tr><td>Tissue</td><td></td></tr><tr><td>Plasma protein Gastric mucus</td><td>Lubrication Lubrication</td></tr><tr><td>Gecko</td><td></td></tr><tr><td>Pangolin Fish</td><td></td></tr><tr><td>Shark Bird</td><td></td></tr><tr><td></td><td></td><td></td></tr><tr><td></td><td>Water strider</td><td>Friction or tribology</td></tr><tr><td>Ants</td><td>Earthworm</td><td></td></tr><tr><td></td><td></td><td></td></tr><tr><td></td><td>Beetle</td><td></td></tr><tr><td></td><td>Butterfly</td><td></td></tr><tr><td></td><td></td><td></td></tr><tr><td></td><td>Seashell</td><td></td></tr><tr><td>Snail</td><td></td><td></td></tr><tr><td></td><td></td><td></td></tr><tr><td></td><td></td><td></td></tr><tr><td></td><td></td><td></td></tr><tr><td></td><td>Vegetable oil</td><td> rctin or tiblgy r uhri-</td></tr></table></body></html>\n\nA total of 701 records were found from Web of Science with the above keywords. Figure 20 shows the number of records in different areas.\n\nFurther analyses revealed that there were 45 records on the natural synovial joints, whilst a total of 245 were found on the artificial replacements. The numbers of records in oral and skin were 133 and 68, respectively. The remaining records were 210, focusing on other areas including biomaterials for general applications, ocular, plants, and animals etc. These were further analyzed and discussed in detail below.",
      "stats": {
        "char_count": 6286,
        "word_count": 630,
        "sentence_count": 31,
        "line_count": 33
      }
    },
    {
      "heading": "4.3 Discussion",
      "level": 1,
      "content": "Overall, a large number of studies were found in the area of biotribology, covering extensively a wide range of topics. It is interesting to note a common thread was found among different areas, from investigating the underlying fundamental mechanisms of the natural organs and systems, and practical applications in interventions and treatments. Other interesting perspectives in relation to tribology such as perception, evolution, and biomimetics etc., as well as biological tissues with living cells were increasingly pursued.",
      "stats": {
        "char_count": 530,
        "word_count": 77,
        "sentence_count": 4,
        "line_count": 1
      }
    },
    {
      "heading": "4.3.1 Joint tribology",
      "level": 1,
      "content": "The largest percentage of the studies in biotribology was found to be in the area of joint tribology. Both natural systems and artificial joint replacements received significant attention.\n\n[Image]\nFig. 20 Number of records in different areas searched from Web of Science.\n\nThe focus on the natural synovial joint was on the understanding of the underlying tribological mechanisms from friction, wear, and lubrication points of view [306]. Both normal and diseased tissues were generally considered, as well as the development of biomimetic cartilage replacements such as hydrogels [307−313] and synovial fluid substitutions such as synthetic biolubricants [314−316].\n\nBiomaterials research for artificial joint replacements mainly focused on the improvement of the wear resistance currently used in clinical practice, such as metallic (cobalt chromium molybdenum alloys and titanium alloys), polymeric (ultra-high molecular weight polyethylene, UHMWPE) and ceramics, as well as novel biomimetic materials and combinations with potentials for longer lasting life of the implant. Silicon nitride bioceramics were investigated [317] as well as composite ceramics, to optimize both the hardness and the toughness, such as zirconia toughened alumina [318], carbonfiber reinforced silicone-carbide [319], and hexagonal boron nitride mixed with silicon nitride [320], etc. In addition to the improvement of highly crossed linked UHMWPE, potentially high performance polymers and composites were also investigated, such as ultra-low-wear polyethylene [321], polyetheretherketone (PEEK) [322] and hydrogels [323], porous polycarbonate-urethane and UHMWPE blends [324], polycarbonate urethanes [325], and polyvinyl alcohol and polyvinyl pyrrolidone blend hydrogels [326]. Other composites included hybrid polymer matrix composites reinforced with ceramics [327], Ti6Al4V cellular structures impregnated with PEEK [328]，and ceramic-metal composites [329]. New technologies such as 3D printing were also increasingly considered in joint tribology [324, 330].\n\nSurface modifications/texturing and coatings were one of the common approaches for obtaining life-long orthopedic bearings for both soft [331] and hard bearing surfaces [305, 332−336]. Surface grafting was investigated for PEEK [337] and metal [338] bearing surfaces. Hard coatings included TiN [339], zirconium nitride multilayer coating [340], and tantalum carbide coating [341], etc., for the bearing surfaces in total hip joint replacements. Other coatings such as sol-gel coating [342], TiCuN solid solution coating [343], etc., were also investigated. Surface treatments included the use of emulsified diffusion of dicumyl peroxide to cross-linking UHWMEP [344] and boriding for Ti6Al4V alloy [345]. It is interesting to note that apart from improving wear resistance, the release from metallic ions, which is being increasingly recognized as a potential problem of metallic biomaterials, was also prevented from coatings [340]. Surface functionalization based on the hydration lubrication of articular cartilage was discussed for $\\mathrm { S i O } _ { 2 }$ wafer and polystyrene microsphere [346].\n\nA number of studies focused on the experimental wear evaluations of the bearing materials for artificial joints. Pre-clinical wear testing remained to be one of the most important considerations, with the major focuses on developing more realistic and more predictive experimental environments such as under adverse conditions. This was found to be particularly important for metal-on-metal hard contacts [347, 348]. The importance of adverse testing in the knee implant was addressed for various alignments and soft tissue conditions [349]. While the majority of wear studies were conducted experimentally, computational wear prediction for the hip was reviewed in Ref. [350]. The integration of biomechanics and biotribology became important and was addressed from both computational [351] and experimental [352, 353] approaches. Other interesting developments included the direct observation of the lubricant film at the articulating surfaces using optical methods [354]. Furthermore, development of integrated computational and experimental methods [355] was also found to be necessary in order to balance the cost and the efficiency. In some applications where early interventions to cartilage repair were sought, natural tissues also became part of the bearing surfaces that were required to be included in the experimental testing [356]. The potential relation between tribological inputs and acoustic emission was also reviewed as a potential diagnostic tool to understand the in-vivo performance of the joint [357].\n\nIn additional to the articulating surfaces, the fixation interface which has not received enough attention previously, was also extensively considered [358, 359] and also in conjunction with wear testing of the bearing surfaces [360]. Modular interfaces with fretting corrosion were increasingly studied at the hip [318, 361−363], the knee [364], and the spine [365, 366] and for new materials combinations of PEEK and XLPE [367]. The contact between implant and bone was also an important consideration [368]. Apart from tribological investigations, other aspects such as the improvement of bone regeneration and anti-bacterial activity also became increasingly focused [369].\n\nWhilst the majority of studies in joint tribology focused on the hip and the knee, other joints such as the elbow [370] and the radial head [371], the patellofemoral [372], the meniscus [373], the shoulder [374], the finger [375], the temporomandibular joint [376], and the ankle [377] were also investigated. Furthermore, animal joints such as the canine hip implant were considered [378].\n\nWhile the main focus of the present joint tribology was on the engineering aspects of biotribology, a number of clinical and biological studies were also found [379, 380]. Tribological effects at cellular levels [381, 382] and on regenerative ability [383] were also found to be increasingly examined.",
      "stats": {
        "char_count": 6059,
        "word_count": 862,
        "sentence_count": 39,
        "line_count": 18
      }
    },
    {
      "heading": "4.3.2 Oral tribology",
      "level": 1,
      "content": "Two highly cited papers were identified in this area, focusing on the wear of animal teeth and dietary behaviours [384, 385]. The main considerations in oral tribology were the wear of artificial replacements as well as natural teeth. The underlying wear mechanisms of natural teeth, the lubrication mechanisms of saliva also received significant attention. The importance of the lubrication of soft oral tissues was also recognized [386]. Other interesting areas included perception of foods as well as archeological findings in relation to tribology.\n\nComposite resins were widely used in dentistry to repair damaged teeth and to restore enamel defects. A number of biomaterials were considered, including ceramics based [387−392], metallic based such as Mg−Co nanocomposites [393], CoCrW–Cu alloys [394] and Ti−Cu alloys [395], and other materials based [328, 396−400]. Coatings and surface treatments were also widely used [401−404], similar to joint tribology. The effects of oral environments on the wear of dental materials were investigated such as PH [405] and bacteria [406], as well as materials aging [407, 408]. Other testing considerations included abrasive solutions [409], and contact configuration and lubricating conditions [410]. The importance of implant design and analysis was also recognized [411−413], as well as the fretting of dental implants [414].\n\nThe main focus on the wear of natural teeth was on the underlying wear mechanisms. A number of variables were considered, including contact load [415, 416], toothpastes [417], different specimens [418−420], and environments [421−424]. One of the interesting findings was that dental enamel was abraded by softer particles [422, 423]. In addition to wear studies, frictional coefficients during flossing of teeth were measured [425]. Animal models [426] and in vitro and in vivo clinical models were developed [415, 427]. The importance of saliva in oral tribology was also increasingly recognized, including changes in saliva due to age [428], dry mouth, and in vitro simulation system [429], effect of palm oil [430], and bio-lubricants[167].\n\n$\\bullet$ It is interesting to note a wide perspective in the area of oral tribology, from dietary, evolutionary, archeological, ecological, and paleontological points of view [384, 385, 431−436]. A close relationship between the rheology of the foods and the oral perception/flavour was demonstrated [425, 437−442]. Biomechanical environments and effects of friction were found to be important for various dental treatments, especially for orthodontic treatments [443]. Titanium nitride plating was developed to improve the corrosion resistance of orthodontic wires [444], while biomechanical variables and coatings were examined to control friction [445−449]. It is also interesting to note a number of similarities of the research between joint tribology and oral tribology. Similar technologies were used in both areas. The importance of corrosion was equally found for joint implants and dental implants [450−452]. Similar surface treatments and coatings were also applied [453−455]. Nevertheless, a number of limitations were identified in oral tribology, as compared with joint tribology. Simple experimental set-ups with simple configurations were often adopted to simulate chewing mechanics [387, 456], while more complex and sophisticated joint simulators were developed as discussed in joint tribology.",
      "stats": {
        "char_count": 3438,
        "word_count": 499,
        "sentence_count": 27,
        "line_count": 7
      }
    },
    {
      "heading": "4.3.3 Skin tribology",
      "level": 1,
      "content": "One highly cited paper was found in this area, mainly focusing on skin electronics [457]. The majority of studies in skin tribology focused on friction and tactile perception of skins as well as practical applications. Finger perception and friction was one of the most examined areas in skin tribology. Development of tactile transducers also received significant attention.\n\nThe tribological mechanisms of skin were mainly studied from friction, contact mechanics, lubrication etc points of view [458]. Both human and animals skins [459] were adopted, including soft skins, hard scales [460, 461], and heads [462, 463]. Some of the friction studies adopted an artificially chosen hard counterface such as a metallic or glass subject, while in other studies fabrics were often used [464]. Most studies in skin tribology adopted experimental approaches, while only a few focused on theoretical investigations [465, 466]. The effects of the presence of different media on skin friction were examined [467−469], while lubrication was analyzed for water snails [470].\n\nOne of the major focuses in skin tribology was the relation between tribological properties and skin perception, tactile and haptics, particularly the finger [471, 472]. Both the skin and the perceived objects were involved in the contact and therefore were important considerations, including surface texture [473, 474], softness [475], and chemistry [476], etc. Perception was correlated with tribological properties such as friction, vibration, stickiness, contact mechanics [477], and different environments [478, 479], and different subjects including age, gender, etc [480, 481]. Various apparatus of friction measurements in conjunction with measuring brain responses and other physiological measurements were adopted [482−485]. In addition to the feel and identification of objects, other activities such as grasping and cutting processes with scissors were also investigated [486]. The relation between the morphology, biotribology, and sensory perception of a single human hair was discussed in Ref. [487].\n\n$\\bullet$ There were a number of applications in skin tribology, particularly in robotics [488], rehabilitation [489], and biomimics [490]. Other studies were devoted to friction reduction [491], medical applications such as suture [492], electronic skins, and artificial fingers [493, 494].\n\nTribology of skin was found to be quite complex, with multiple factors and at multiple scales, and a systematic and multi-disciplinary approach was required.",
      "stats": {
        "char_count": 2537,
        "word_count": 366,
        "sentence_count": 19,
        "line_count": 9
      }
    },
    {
      "heading": "4.3.4 Tribology in other areas",
      "level": 1,
      "content": "A number of interesting areas in biotribology were also found in addition to the three main focuses discussed above. General biomaterials, especially metallic, also received significant attention. Ocular tribology, including the eye, contact lenses and lubricants, and the underlying lubrication mechanism, was also increasingly investigated. While most of studies in biotribology focused on macroscopic materials, an increasing number of investigations examined microscopically at cell levels. Tribological studies in animals also received significant attention, covering a number of animals such as geckos, birds, beetles, and earthworms, etc. Both the underlying mechanisms of the natural organs and the biomimetic applications were important. The focus on plant tribology was mainly from developing more environmental friendly lubricants.\n\n$\\bullet$ Biomaterials: A number of biomaterials were developed for general applications, including novel soft hydrogels [495]. Various coatings were examined to improve tribological properties [496, 497], while other considerations such as improving antimicrobial activity [498], bone in-growth [499] were also considered. Other soft coatings such as hydrogel coating for biomedical devices [500] and brushes [501] were also developed to reduce friction and improve lubrication. Ocular tribology mainly focused on the eye and contact lenses, from thermo-fluid dynamics [502] and lubrication points of view [503, 504].\n$\\bullet$ The most focused topics in animals tribology were adhesion [505] and friction [506]. A number of\n\nstudies focused on gecko, in terms of developing a biomimetics approach to fabricate the surface features [507] and control the adhesion via direct laser lithography and understanding the underlying mechanisms of the natural system [508]. At the same time, a number of other animals were also considered, for example birds, abalones, insects, and beetles etc [509−513]. Attachment/detachment under water was studied [514].\n\nTribology in other systems: Whilst tribology is important in synovial joints, other parts in the musculoskeletal system may also experience relative motions, such as the tendon. Friction in tendon repair was shown equally important [515].\n\nTribology at cellular levels: The effect of friction on cell behaviors was investigated in a number of studies [516, 517]. The surface treatment of biomaterials was also found to be important for cell adhesion [518]. Furthermore, cell division and death was shown to be regulated mechanically [519].\n\nThe main focus in plants tribology is the development of environmentally friendly lubricants, including vegetable oils [520−522] and coconut oil [523]. Other interesting topics included the prey capture mechanism of certain plants [524].\n\nApplications: A number of practical applications were found in biotribology, mainly from a biomimetics approach, such as development of robot locomotion [525], anti-adhesive surface for electrosurgical knifes [526], and adaptive frictionreduction and antifouling surfaces [527]. Effect of microtrichia on the interlocking mechanism was investigated in the Asian ladybeetle [528]. The importance of tribology principles were also found in food processing, such as cream cheese [529], cereal Kernels [530], and potato peels [499].\n\nAlthough different organs were considered in four different areas in the present review, some generic observations and underlying mechanisms were observed. There were a number of similarities of the biomaterials required between the joint and the dental, as well as the issues such as tribo-corrosion to be addressed. For the soft tissues in the joint, the eye, etc., the lubricating mechanisms may be similar, such as the lubricin is soft tissues [531] and mucins [532]. Furthermore, the application of the engineering principles of tribology to medical and biological fields has been extended from simple combinations to more sophisticated fields such as perception and cellular levels.\n\nThere are a number of limitations of the present review. While the search was attempted to be comprehensive, some references may be omitted due to a wide range of potential topics in biotribology. Grouping of the research areas in biotribology was also subjective, particularly when a multiple of topics were covered in one reference. Discussion on the underlying tribological mechanisms was also limited due to the understanding of the subject. Furthermore, the major focus of the present review was on the engineering aspects of biotribology, medical and biological fields were less emphasized, and some of the clinical studies where tribology was closely related (available from PubMed) were not covered. Nevertheless, the present review may serve as a first source and a more thorough review may be required for a specific area.",
      "stats": {
        "char_count": 4833,
        "word_count": 700,
        "sentence_count": 36,
        "line_count": 18
      }
    },
    {
      "heading": "5.1 Introduction of high temperature tribology",
      "level": 1,
