Repository: TechnicolorGUO/ASG-Bench

File: results/processed/Human/Medicine/Nanoparticle classification, physicochemical properties, characterization, and applications- a comprehensive review for biologists.md (part 2 of 4)
# Nanoparticle classifcation, physicochemical properties, characterization, and applications: a comprehensive review for biologists
<html><body><table><tr><td>orphological</td><td>TEM</td><td>√</td><td>√</td><td>√</td><td>√</td><td>√</td><td></td><td></td><td></td><td></td><td>[137,309]</td></tr><tr><td>nd topo- raphical</td><td>SEM</td><td>√</td><td>√</td><td>√</td><td></td><td>√</td><td></td><td></td><td></td><td></td><td>[138,310]</td></tr><tr><td></td><td>STM</td><td></td><td></td><td></td><td></td><td></td><td>√</td><td></td><td></td><td></td><td>[139,311]</td></tr><tr><td></td><td>DLS NTA</td><td>√ √</td><td></td><td>√</td><td></td><td></td><td></td><td></td><td></td><td></td><td>[142-144] [147,148]</td></tr><tr><td></td><td>BET</td><td></td><td></td><td>√</td><td></td><td></td><td></td><td></td><td>√</td><td></td><td>[150-153]</td></tr><tr><td>BJH</td><td></td><td></td><td></td><td></td><td></td><td></td><td></td><td></td><td></td><td>√</td><td>[150-153]</td></tr><tr><td></td><td>Technique</td><td>Composition Phase</td><td></td><td>Crystallinity</td><td>Functionalization Oxidation</td><td></td><td>Surface charge</td><td>Polarity</td><td>Bonding</td><td>Electrochemical Literature</td><td></td></tr><tr><td>ructural andXRD nemical</td><td></td><td></td><td>√</td><td>√</td><td></td><td></td><td></td><td></td><td></td><td></td><td>[142,153]</td></tr><tr><td></td><td>EDX</td><td>√</td><td></td><td></td><td></td><td></td><td></td><td></td><td></td><td></td><td>[161-164]</td></tr><tr><td></td><td>HAADF</td><td>√</td><td></td><td></td><td></td><td></td><td></td><td></td><td></td><td></td><td>[167-169]</td></tr><tr><td></td><td>XPS</td><td>√</td><td></td><td></td><td></td><td>√</td><td></td><td></td><td>√</td><td>√</td><td>[172-175]</td></tr><tr><td></td><td>FTIR</td><td>√</td><td></td><td></td><td>√</td><td>√</td><td></td><td>√</td><td>√</td><td></td><td>[179,180]</td></tr><tr><td></td><td>Zeta potential</td><td></td><td></td><td></td><td></td><td></td><td>√</td><td></td><td></td><td></td><td>[182-186]</td></tr><tr><td></td><td>CV Raman spec-</td><td></td><td></td><td>√</td><td></td><td>√</td><td></td><td></td><td>√</td><td>√</td><td>[190,191] [195,196]</td></tr><tr><td></td><td>troscopy Technique</td><td>Toughness</td><td>Tensile</td><td>Compressive</td><td>Elasticity</td><td></td><td>Viscoelasticity Hardness</td><td>Stiffness</td><td></td><td></td><td></td></tr><tr><td>echanical</td><td></td><td></td><td>strength</td><td>strength</td><td></td><td></td><td></td><td></td><td></td><td></td><td>Literature</td></tr><tr><td></td><td>UTM Nano-inden-</td><td>√</td><td>√</td><td>√ √</td><td>√ √</td><td></td><td>√</td><td></td><td></td><td></td><td>[255,256] [258,259]</td></tr><tr><td></td><td>tation DMA</td><td></td><td></td><td></td><td></td><td>√</td><td></td><td>√</td><td></td><td></td><td></td></tr><tr><td></td><td>Technique</td><td>Absorption</td><td></td><td>Reflectance Fluorescence</td><td>Luminescence Bandgap</td><td></td><td>Electronic</td><td>Photoactivity</td><td>Electrical</td><td></td><td>[261,262] Literature</td></tr><tr><td>ptical, ectronic,and</td><td>Raman spec-</td><td></td><td></td><td></td><td></td><td></td><td>state √</td><td></td><td> conductance</td><td></td><td>[195,196]</td></tr><tr><td>ectrical</td><td>troscopy</td><td></td><td></td><td></td><td></td><td></td><td></td><td></td><td></td><td></td><td></td></tr><tr><td></td><td>SERS</td><td></td><td></td><td></td><td></td><td></td><td>√</td><td></td><td></td><td></td><td>[197]</td></tr><tr><td></td><td>UV-vis</td><td>√</td><td>√</td><td></td><td></td><td>√</td><td></td><td></td><td></td><td></td><td>[200-204]</td></tr><tr><td></td><td>PL</td><td></td><td></td><td>√</td><td>√</td><td></td><td></td><td></td><td>√</td><td></td><td>[200-204]</td></tr><tr><td></td><td>DRS</td><td></td><td></td><td></td><td></td><td>√</td><td>√</td><td>√</td><td></td><td></td><td>[206-208]</td></tr></table></body></html>

<html><body><table><tr><td></td><td>Technique</td><td>Absorption</td><td>Reflectance Fluorescence</td><td></td><td>Luminescence Bandgap</td><td>Electronic state</td><td></td><td>PhotoactivityElectrical conductance</td><td></td><td>Literature</td></tr><tr><td></td><td>Elipsometry</td><td>√ √</td><td></td><td></td><td></td><td></td><td></td><td>√</td><td></td><td>[211,212]</td></tr><tr><td></td><td>Technique</td><td>Saturation magnetization</td><td>Remnant magnetization</td><td>Coercivity</td><td>g-factor</td><td>intensity</td><td>Magnetic field Magnetic force</td><td>Magnetic susceptibility</td><td></td><td>Literature</td></tr><tr><td rowspan="4">Magnetic</td><td>MFM</td><td></td><td></td><td></td><td>√</td><td>√</td><td>√</td><td></td><td></td><td>[216-218]</td></tr><tr><td>VSM SQUID</td><td>√ √</td><td>√ √</td><td>√ √</td><td></td><td></td><td></td><td></td><td>√</td><td>[221,222] [226,227]</td></tr><tr><td>ESR</td><td></td><td></td><td></td><td>√</td><td></td><td></td><td></td><td></td><td>[231,232]</td></tr><tr><td>Technique</td><td>Melting point</td><td>Crystallization point</td><td>Structural- phase transition</td><td>Heat capacity</td><td></td><td>Thermal conductivity</td><td>Thermal Stability</td><td>Oxidative stability</td><td>Literature</td></tr><tr><td>Thermal</td><td>DSC</td><td>√</td><td>√</td><td>√</td><td>√</td><td></td><td></td><td></td><td>√</td><td>[238,239]</td></tr><tr><td rowspan="3"></td><td>DTA</td><td>√</td><td>√</td><td>√</td><td></td><td></td><td></td><td></td><td>√</td><td>[249,250]</td></tr><tr><td>TGA</td><td>√</td><td></td><td>√</td><td></td><td></td><td></td><td>√</td><td></td><td>[249,250]</td></tr><tr><td>THW</td><td></td><td></td><td></td><td></td><td></td><td>√</td><td>√</td><td></td><td>[252, 253]</td></tr></table></body></html>

# Morphological and topographical characterization

Te morphological and topographical features of NPs are of great interest since they infuence most of the properties of NPs as described above. Tese features include the size, shape, dispersity, localization, agglomeration/aggregation, surface morphology, surface area, and porosity of the NPs. Te following techniques are regularly used for the characterization of morphological and topographical features of NPs.

Electron microscopy (EM) Scanning electron microscopy (SEM), scanning tunneling microscopy (STM), and transmission electron microscopy (TEM) are frequently employed for the analysis of NP size, shape, and surface. In SEM, an electron gun is used to produce a beam of electrons that is controlled by a set of lenses to follows a vertical path through the microscope until it hits the samples. Once the sample is hit by the beam, electrons and X-rays are ejected from the sample. Detectors are then used to collect the X-rays and scattered electrons in order to create a 3D image of the sample. SEM provides diferent information about the NPs such as size, shape, aggregation, and dispersion [134]. Similarly, TEM provides information about the size, shape, localization, dispersity, and aggregation of NPs in two-dimensional images [25]. TEM employs an electromagnetic lens that focuses a very fne beam of electrons into an ultrathin section of the sample. Tis beam passes through the specimen where the electrons either scatter or penetrate the sample and hit a fuorescent screen at the bottom of the microscope. Te diference in electron densities is used for the contrast to create an image of the specimen. TEM can be also used for the characterization of NP crystal structure through the use of selected area electron diffraction (SAED), where the electron beam is focused on a selected area in the sample and the scattered electrons are used to obtain a difraction pattern. STM is based on the phenomenon of quantum tunneling, where a metallic tip is brough very close to the sample surface and used to apply voltage. When voltage is applied, electrons from the sample surface are extracted creating an electrical current that is used to reconstruct an image of the surface with atomic resolution [135]. STM is mainly used to characterize the topography of NPs. For inorganic NPs, these techniques ofer excellent approaches for the determination of morphological features of NPs. For organic NPs (or NPs coated with biological materials), these techniques require sophisticated sample preparations which constitute major restrictions to their use [136]. Te sample preparation for these techniques might cause sample dehydration, which might lead e.g. to sample shrinking and aggregation [136].

Examples: TEM was used for the characterization of Ag NPs produced by Arbutus unedo leaf extract. In this example, the NPs have a spherical morphology with a uniform size of $3 0 ~ \mathrm { { n m } }$ . Te NPs were found to agglomerate into small aggregates, each including $5 { \mathrm { - } } 6 \mathrm { N P s }$ . At the same time, the SAED approach was used to determine the crystal structure of the NPs. Te majority of the NPs were found to be single crystalline cubic materials predominately oriented along their (111) direction [137]. For the characterization of Ag NPs produced by Diospyros kaki leaf extract, SEM helped to show that the NPs were also spherical and the size was $3 2 ~ \mathrm { { n m } }$ with some deviations [138]. STM is less frequently used for the characterization of biogenic NPs. Te features of $\mathrm { A g N P s }$ produced by lime, sweet-lime, and orange juices were compared using STM technique [139].

Dynamic light scattering (DLS) Tis technique is a common approach for the analysis of NP size and size distribution. Tis approach involves the measurement of light interference based on the Brownian motion of NPs in suspension, and on the correlation of NP velocity (difusion coefcient) with their size using Strokes-Einstein equation [140]. Te size distribution range of NPs is shown as the polydispersity index, which is the output of an autocorrelation function [136]. Te polydispersity index values lie between 0 and 1, where 0 represents a completely homogenous population and 1 represents a highly heterogeneous population. Tis technique also allows the analysis of non-spherical NPs through the use of multistage DLS [136]. Tis technique is also referred to as photon correlation spectroscopy (PCS) [141].

Examples: DLS was used to measure the size and the size distribution profle of a wide range of biogenic NPs. Te average size of Ag NPs produced by Trichoderma koningii fungi was found to be around $2 5 \mathrm { n m }$ and the size distribution profle was between 14 and $3 4 \mathrm { n m }$ . Te polydispersity index for those NPs was 0.681, which indicates that they are polydispersed [142]. While the average size of $\mathsf { A g N P s }$ produced by potato (Solanum tuberosum) was found to be around $1 0 { - } 1 2 ~ \mathrm { n m }$ with a wider distribution profle between $3 { - } 6 5 \ \mathrm { n m }$ [143]. In a diferent application, DLS was employed to study the size increase of biogenic $\mathrm { { M n O } _ { 2 } }$ NPs overtime, demonstrating that their size is $7 . 5 ~ \mathrm { n m }$ after $3 \ \mathrm { m i n }$ of the initiation of the reaction, then their size grows overtime until it become $5 4 ~ \mathrm { n m }$ after 31 min [144].

Nanoparticle tracking analysis (NTA) Tis method is used for the analysis of NP size in suspensions based on their Brownian motion. Like in DLS, the rate of NP movement is correlated with their size using Strokes-Einstein equation, allowing the measurement of size distribution profles for NPs with $1 0 { - } 1 0 0 0 \ \mathrm { n m }$ diameter. Its advantage over DLS is that NP motion is analyzed by video. Individual positional changes of NPs are tracked in two dimensions, which are used to determine NP difusion rates, and by knowing the difusion coefcient, the hydrodynamic diameter of the particles can be calculated. In DLS, individual NPs are not visualized, but instead, the time-dependent intensity fuctuations caused by Brownian motion are used to calculate the polydispersity index [145]. NTA was found to be more precise for sizing monodisperse as well as polydisperse organic NPs compared to DLS [146].

![](images/4837ad27afe5d8bf953c0ad0eb84995448ae01a20d0457f9b6925b05f97ee7d3.jpg)  
Fig. 6 Principles of the BET and BJH methods. The BET method (steps 1–3) is based on the adsorption of nitrogen on the NP surface. After the formation of a monolayer, nitrogen is desorbed, and the surface area is calculated. The BJH method (steps 1, 2, 4, and 5) is based on the complete flling of NP pores with liquid nitrogen. When saturation is reached, nitrogen is desorbed, and pore size is calculated

Examples: NTA was used to measure the size and dispersity of $\mathsf { A g N P s }$ produced by Camellia sinensis (green tea) powder, the NPs were found to be well dispersed in an aqueous medium with an average size of $4 5 \pm 1 2 ~ \mathrm { n m }$ [147]. For Se NPs produced by lactic acid bacteria, NTA was employed to measure the size and the concentration of NPs. Te average size was found to be $1 8 7 \pm 5 6 \ \mathrm { n m }$ with a concentration of $( 4 . 6 7 \pm 0 . 3 0 ) \times 1 0 ^ { 9 }$ Se NPs per ml [148].

Brunauer–Emmett–Teller (BET) method Tis method is based on the adsorption and desorption principle developed by Stephen Brunauer, Paul Emmett, and Edward Teller, and it is considered one of the best methods for the analysis of NP surface area [25]. In BET analysis, a partial vacuum is created to produce adsorption between the sample and liquid $\Nu _ { 2 }$ (because the interaction between solid and gaseous phases is weak, the surface is cooled with liquid $\Nu _ { 2 }$ to obtain detectable amounts of adsorption). After the formation of adsorption monolayers, the sample is removed from the $\Nu _ { 2 }$ atmosphere and heated to cause the adsorbed $\Nu _ { 2 }$ to be released from the material (desorption) and quantifed. Te data collected is displayed in the form of isotherms (graphs representing the amount of $\Nu _ { 2 }$ adsorbed as a function of relative pressure at a constant temperature). Te data is displayed in fve isotherms where the information is used to determine the surface area of the sample [25, 149]. Figure 6 graphically illustrates the principle of this method.

Examples: Te BET method was employed to measure the surface area of $\mathrm { C e O _ { 2 } }$ NPs produced by Eucalyp‑ tus globulus leaf extract. Te surface area was found to be $4 0 . 9 6 ~ \mathrm { m } ^ { 2 } / \mathrm { g }$ of biogenic $\mathrm { C e O } _ { 2 }$ NPs, much higher than the commercial $\mathrm { C e O } _ { 2 }$ NPs $( 8 . 5 \ \mathrm { m } ^ { 2 } / \mathrm { g } )$ [150]. BET was also used to measure the surface area of $\mathrm { S i O } _ { 2 }$ NPs produced by rice husk, CuO NPs produced by Leucaena leucocephala leaf extract, and $\mathrm { A g N P s }$ produced by Acan‑ thospermum hispidum leaf extract. In these examples, the surface area was $7 . 1 5 ~ \mathrm { m } ^ { 2 } / \mathrm { g }$ , $4 7 . 5 4 \ \mathrm { m } ^ { 2 } / \mathrm { g } ,$ , and 9.91 $\mathrm { m } ^ { 2 } / \mathrm { g } ,$ respectively [151–153].

Barrett–Joyner–Halenda (BJH) method Tis method is based on the Barrett–Joyner–Halenda principle and is used for the determination of porosity (or pore size)

of NPs. Similar to the BET method, this method also involves the use of $\Nu _ { 2 }$ gas to adsorb to the sample. In the BJH method, the process is extended so the gas condensates in the sample pores as pressure increases. Te pressure is increased until a saturation point is achieved, at which all the pores of the sample are flled with liquid. Afterwards, the condensated gas is allowed to evaporate where the desorption data is calculated and correlated to the pore size using a modifed Kelvin equation (Kelvin model of pore flling) [154, 155]. Figure 6 graphically illustrates this method.

Examples: Te BJH method was employed to study the pore size of a wide range of biogenic NPs, for instance, the pore size of $\mathrm { C e O } _ { 2 }$ NPs produced by Eucalyptus glob‑ ulus leaf extract was found to be $7 . 8 ~ \mathrm { n m }$ [150], the pore size of CuO NPs produced by Leucaena leucocephala leaf extract was $2 . 1 3 ~ \mathrm { n m }$ [152], the pore size of $\mathrm { S i O } _ { 2 }$ NPs produced by rice husk and Ag NPs produced by Acan‑ thospermum hispidum leaf extract were much larger, being $2 9 . 6 3 \mathrm { n m }$ and $3 6 . 3 4 \mathrm { n m }$ , respectively [151, 153].

# Structural and chemical characterization

Te structural characterization of NPs and the study of their composition is of high interest due to the strong infuence of these parameters on the physicochemical properties. Te following techniques are commonly used for the analysis of NP composition, phase, crystallinity, functionalization, chemical state (oxidation), surface charge, polarity, bonding, and electrochemical properties.

X‑ray difraction analysis (XRD) Tis technique is based on irradiating a material with incident X-rays and then measuring the intensities and scattering angles of the X-rays that leave the material [156]. Tis technique is widely used for the analysis of NP phase and crystallinity. However, the resolution and accuracy of XRD can be afected in cases where the samples have highly amorphous characteristics with varied interatomic distances or when the NPs are smaller than several hundreds of atoms [25].

Examples: For the characterization of biogenic Ag NPs, the XRD results of $\mathrm { A g \ N P s }$ produced by Tricho‑ derma koningii [142], Solanum tuberosum [143], and Acanthospermum hispidum leaf extract [153] displayed characteristic peaks occurring at roughly $2 \Theta = 3 8 { \mathrm { ~ } } ^ { \mathrm { ~ o ~ } }$ , $4 4 ^ { \circ }$ and $6 4 ^ { \mathrm { o } }$ corresponding to (111), (200), and (220) planes, respectively. Tese results are in good agreement with the reference to the face-centered cubic structure of crystalline silver. However, the XRD results of Ag NPs produced by Solanum tuberosum were not as clear as the other biogenic Ag NPs and had several impurities. Te structural characterization of Pd NPs produced by

Garcinia pedunculata Roxb leaf extract by XRD showed the distinct peaks of Pd, however, three other peaks were also observed at 2θ of $3 4 . 2 2 ^ { \circ }$ , $5 5 . 7 2 ^ { \circ }$ , and $8 6 . 3 8 ^ { \circ }$ , indicating the presence of PdO phases along with Pd NPs [157].

Energy‑dispersive $X .$ ‑ray spectroscopy (EDX) Tis technique is based on the irradiation of the sample with an electron beam. Electrons of the electron beam when incident on the sample surface eject inner shell electrons, the transition of outer shell electrons to fll up the vacancy in the inner shell produces X-rays. Each element produces a characteristic X-ray emission pattern due to its unique atomic structure, and therefore can be used to perform compositional analysis [158]. Te shortfall of EDX is that the resulting spectra give only qualitative compositional information (it shows the chemical elements present in the sample without quantifcation). However, the peak intensities to some extent give an estimate of the relative abundance of an element in a sample [159]. Tis technique does not require sophisticated additional infrastructures, usually it is a small device that is connected to an existing SEM or TEM. Tis allows the use of SEM or TEM for the morphological characterization and EDX is used simultaneously for the analysis of chemical composition [160].

Examples: Te EDX technique is usually used for the confrmation of the presence of the element in question in biogenic NPs. For instance, EDX was used to confrm the presence of Au in Au NPs produced by Jasminum auriculatum leaf extract [161], the presence of Pd in Pd NPs produced by Pulicaria glutinosa extract [162], the presence of Te in Te NPs produced by Penicillium chry‑ sogenum PTCC 5031 [163], and the presence of Ag in Ag NPs produced by Trichoderma viride [164].

High‑angle annular dark‑feld imaging (HAADF) Tis method is used for the elemental mapping of a sample using a scanning transmission electron microscope (STEM). Te images are formed by the collection of incoherently scattering electrons with an annular dark-feld detector [165]. Tis method ofers high sensitivity to variations in the atomic number of elements of the sample, and it is used for elemental composition analysis usually when the NPs of interest consist of relatively heavy elements. Te contrast of the images is strongly correlated with atomic number and specimen thickness [166].

Examples: Te employment of HAADF-STEM in the characterization of biogenic Au–Ag–Cu alloy NPs confrmed the presence of the three elements in the same NP [167]. Similarly, this approach revealed that Ag NPs produced by Andrographis paniculata stem extract were coated with an organic polymer [168]. Te employment of this approach in the characterization of Cu NPs produced by Shewanella oneidensis revealed that Cu NPs remained stable against oxidization under anaerobic conditions, but when they were exposed to air a thin shell of $\mathrm { C u _ { 2 } O }$ develop around the NPs [169].

$X$ ‑ray photoelectron spectroscopy (XPS) Tis technique is considered the most sensitive approach for the determination of NP exact elemental ratios, chemical state, and exact bonding nature of NP materials [25]. XPS is based on the photoelectric efect that can identify the elements within a material, or covering a material, as well as their chemical state with high precision [170]. XPS can also be used to provide in-depth information on electron transfer, e.g., for Pt NPs supported on ${ \mathrm { C e O } } _ { 2 } ,$ it was found that per ten Pt atoms only one electron is transferred to the support [171].

Examples: Te XPS technique can employed for different purposes. For instance, it was used for measuring the purity of Au NPs produced by cumin seed powder [172]. XPS was used for the determination of the oxidation states of Pt NPs produced by Nigella sativa seeds and Ag NPs produced by Rosa canina. XPS results of Pt NPs showed the presence of three oxidation states for Pt (Pt (0), Pt (II), and Pt (IV)) and two oxidation states for Ag NPs (Ag (0) and Ag (I)). In both cases, the zero-oxidation state was the abundant one, the presence of a small amount of the other oxidation states suggests that some of the NPs were oxidized or had unreduced species [173, 174]. XPS was used for the determination of the exact elemental ratios and the bonding nature of $\mathrm { F e S } \mathrm { N P s }$ produced by Shewanella putrefaciens CN32. For the exact elemental ratios, the researchers compared biogenic and abiotic FeS NPs and found that biogenic FeS NPs had a 2.3:1 Fe:S ratio while the abiotic NPs had a 1.3:1 Fe:S ratio. For the bonding nature, it was determined that the surface of NPs had Fe(II)-S, Fe(III)-S, Fe(II)-O, and Fe(III)-O bonds [175].

# Fourier‑transform infrared spectroscopy (FTIR)

Tis technique is based on irradiating a material with infrared light, where the absorbed or transmitted radiation is recorded. Te resulting spectrum represents a unique fngerprint of samples, where information about the nature of the sample can be obtained such as the bonds involved, polarity, and oxidation state of the sample [176, 177]. Tis technique is mainly used for the characterization of organic materials such as the surface chemical composition or functionalization of NPs. It is also used for the identifcation of contaminants when high purity is sought [178].

Examples: For biogenic NPs, FTIR is usually used for the identifcation of probable functional groups present on the surface of NPs that are responsible for the reduction and stabilization of the NPs. For plant-mediated NP synthesis, for instance for $\mathsf { A g N P s }$ produced by Camel‑ lia sinensis, the FTIR results indicate the presence of Camellia sinensis phytocompounds, such as cafeine and catechin, on the surface of $\mathsf { A g N P s }$ that could be responsible for the reduction of $\mathrm { A g }$ or act as stabilizing agents [147]. For Ag NPs produced by Solanum tuberosum, the NPs were found to be capped by amide and amine groups [143]. For $\mathrm { C e O } _ { 2 }$ NPs produced by Eucalyptus globulus, the polyphenol groups present in Eucalyptus globulus extract were found on the surface of NPs suggesting their involvement in the reduction/stabilization process [150]. For microbe-mediated NP synthesis, FTIR results show the presence of protein residues on the surface of NPs confrming the involvement of diferent proteins in the reduction/stabilization process, such as in Ag NPs produced by Streptomyces sp. NH28 [179], in Te NPs produced by Penicillium chrysogenum PTCC 5031 [163], and in Se NPs produced by Azospirillum thiophilum [180].

Zeta potential analysis Zeta potential measurements are used for the determination of NP surface charge in colloidal solutions. Te surface charge of NPs attracts counter-ions that form a thin layer on the surface of the NPs (called Stern layer). Tis layer travels with the NPs as they difuse thought the solution. Te electric potential at the boundary of this layer is known as NP zeta potential [136]. Te instruments used to measure this potential are called zeta potential analyzers [181]. Zeta potential values are indicative for NP stability, where higher absolute value of zeta potential indicate more stable NPs [136].

Examples: Te zeta potential is a good indicator for the stability of NPs, where NPs with zeta potentials of more than $+ 3 0 \mathrm { m V }$ or less than $3 0 \mathrm { m V }$ are considered stable. Zeta potentials have been measured for a wide range of biogenic NPs. Te zeta potential for $\mathsf { A g N P s }$ produced by Ziziphus jujuba leaf extract of − $2 6 . 4 ~ \mathrm { m V }$ [182]. Ag NPs produced by other organisms have diferent zeta potential values, for example, $\mathsf { A g N P s }$ produced by Punica gra‑ natum peel extract have a zeta potential of $4 0 . 6 ~ \mathrm { m V }$ indicating their higher stability [183], while Ag NPs produced by Aspergillus tubingensis have a zeta potential $\mathrm { o f } + 8 . 4 8$ indicating their relative instability [184]. Te $\mathrm { p H }$ of the sample is another important parameter for zeta potential values, the higher pH the lower the zeta potential value [185]. Having diferent zeta potential values for the same type of NPs depending on the organism used for their synthesis is not unique to silver, Se NPs also show diferent potential values depending on the organism used for their synthesis [186].

Cyclic voltammetry (CV) CV is an electrochemical technique for measuring the current response of redox-active solutions to a linearly cycled potential sweep between two or more set values. Te CV technique involves the use of three electrodes: a working electrode, reference electrode, and counter electrode. Tese electrodes are introduced to an electrochemical cell flled with an electrolyte solution and where voltage is in excess, the potential of the working electrode is cycled and the resulting current is measured. Tis technique is used for determining information about the reduction potential of materials, the kinetics of electron transfer reactions, and the thermodynamics of redox processes [187–189].

Examples: Te CV technique can be employed for two diferent purposes in the context of biogenic NP characterization. Firstly, it can be used for measuring the stability of NPs in electrocatalysis. For this purpose, the biogenic NPs are assembled on an electrode of the electrolysis cell and are tested for their electrocatalytic behavior against a redox reaction over diferent cycles. As an example, Ag NPs produced by Citrus sinensis were found to be stable in phenolic compounds redox reactions over multiple cycles [190]. Secondly, CV can be used for monitoring the progress of reduction of metallic NPs or for the determination of the reducing agent involved in the reduction. For example, for Ag NPs produced by Indian propolis, four cyclic voltammograms were recorded, one for a water extract of Indian propolis, another for an ethanol extract of Indian propolis, and two for the constituent favonoids of Indian propolis (pinocembrin and galangin). Te four cyclic voltammograms showed similar behaviors indicating the involvement of these favonoids in the reduction of Ag and in forming Ag NPs [191].

Raman spectroscopy Tis technique is based on irradiating a sample with monochromatic light emitted by a laser, in which the interactions between the laser light and molecular vibrations (photons and phonons) are recorded. Te technique records the inelastically scattered photons, known as Raman scattering (named after the Indian physician C. V. Raman) [192]. Te output of this technique is a unique fngerprint for each sample, which is used to characterize the chemical and intramolecular bonding of the sample. It can also be used to characterize the crystallographic orientation of the sample [193]. Surface-enhanced Raman spectroscopy (SERS) enhances Raman scattering of a sample and provides a more sensitive, specifc, and selective technique for identifying molecular structures [194]. Both techniques are also used for the characterization of optical properties, where the recorded photons and phonons are used to understand the plasmonic resonance of NPs [25].

Examples: Raman spectroscopy was used to characterize $\mathrm { F e } _ { 3 } \mathrm { O } _ { 4 }$ NPs produced by Pisum sativum peel, the researchers found that the NPs were $\mathrm { F e _ { 3 } O _ { 4 } }$ NPs with face centered cubic phase which was in agreement with their XRD measurements [195]. Other researchers used Raman spectroscopy for studying the trace deposits of carbohydrates on ferrihydrite NPs produced by Klebsiella oxytoca, the results showed that the pores of NPs had more deposits of carbohydrates that the surface of the NPs [196]. For Au NPs produced by Raphidocelis subcap‑ itata (green algae), several biomolecules were suggested for their involvement in this process. SERS technique was used to study Au NPs surface-associated biomolecules in order to narrow down the list of biomolecules involved in the bioproduction process. Te researchers found that several biomolecules such as, glutathione, $\beta$ -carotene, chlorophyll a, hydroxyquinoline, and NAD were associated with Au NPs surface, thus, ruling out other molecules such as, glutaraldehyde fxing agent, saccharides, FAD, lipids, and DNA from the list [197].

# Characterization of optical, electronic, and electrical properties

In addition to Raman spectroscopy and SERS, also other techniques can be employed to study and characterize the optical properties of NPs. Tese techniques give information about the absorption, refectance, fuorescence, luminescence, electronic state, bandgap, photoactivity, and electrical conductance properties of NPs.

Ultraviolet–visible spectroscopy (UV–vis) and  photolu‑ minescence spectroscopy (PL) In absorption spectroscopy such as UV–vis, the transition of electrons from the ground state to an excited state is measured, while in photoluminescence spectroscopy, the transition of electrons from the excited state to the ground state is measured [198]. UV–vis spectroscopy uses visible and UV light to measure the absorption or refectance of a sample. In photoluminescence spectroscopy, usually UV light is used to excite the electron and then measure the luminescence or fuorescence properties of a sample [199].

Examples: UV–vis spectroscopy is a simple and common technique that is used for the characterization of the optical properties of NPs. For instance, for the characterization of the optical properties of $\mathsf { A g N P s }$ produced by Trichoderma viride, the UV–vis spectrum showed that a Ag surface plasmon band occurs at $4 0 5 ~ \mathrm { n m }$ , which is a characteristic band for $\mathrm { A g } \mathrm { N P s }$ . Te intensity of this band over the reaction time increased as a result of increasing $\mathsf { A g } \ \mathrm { N P }$ concentration in the solution. In the same study, the photoluminescence properties of these NPs were recorded, with an emission in the range between $3 2 0 { - } 5 2 0 ~ \mathrm { n m }$ , which falls in the blue-orange region [164]. For biogenic Cu NPs, the common absorption peaks are located between $5 3 0 { - } 5 9 0 \ \mathrm { n m }$ . Te diference in NP size and the bio-active molecules used for the reduction process are believed to be the reasons behind the diferences in the absorption peaks [200]. For instance, $1 5 ~ \mathrm { n m }$ spherical $\mathrm { C u N P s }$ produced by Calotropis procera have an absorption peak at $5 7 0 ~ \mathrm { n m }$ [201], while $7 6 ~ \mathrm { n m }$ spherical Cu NPs produced by Duranta erecta have an absorption peak at $5 8 8 \ \mathrm { n m }$ [202]. Te same applies to photoluminescence efects, where $2 7 \ \mathrm { n m }$ spherical Cu NPs produced by Tilia extract emit light of $5 6 3 ~ \mathrm { n m }$ (dark brown) [203], while $1 9 \mathrm { n m }$ spherical $\mathrm { C u N P s }$ emit light of $4 3 0 \mathrm { n m }$ (green) [204].

![](images/4c7137efd0a68f92433dc1a614ecec6c6ab39ee7d069bae3749a487628a706a1.jpg)  
Fig. 7 Magnetic force microscopy lift height method. The frst scan is done very close to the surface to obtain the topography of the sample. Then, the tip is lifted and a second scan is performed following the topography outline obtained in the frst scan

UV–vis difuse refectance spectroscopy (DRS) Tis technique uses UV and visible light to measure the difuse refectance of a material (the refection of light in many angles, as opposed to specular refection). Te resulting difuse refectance spectra are used to determine the electronic state of a sample, which is then used to calculate the bandgap [25]. Bandgap determination is crucial for determining conductance and photocatalytic properties especially for semiconductor NPs [205].

Examples: Te DRS technique was used to calculate the bandgap for a wide range of biogenic NPs. For instance, $\mathrm { T i O } _ { 2 }$ NPs produced by Andrographis paniculata exhibit an optical energy bandgap of $3 . 2 7 \ \mathrm { e V }$ [206]. Interestingly, biogenic ZnO NPs produced by diferent organism show diferent bandgaps, for example, ZnO NPs produced by Pseudomonas putida have a bandgap of $4 \mathrm { e V }$ [207], while ZnO NPs produced by Calotropis procera leaf extract have a bandgap of 3.1 eV [208].

Spectroscopic ellipsometry Tis technique is based on irradiating a sample with polarized light to measures changes in polarization. It is widely used to calculate the optical constants of a material (refractive index and extinction coefcient) [209]. Tis technique is also used to characterize the electrical conductivity and dielectric properties of materials [210].

Examples: Spectroscopic ellipsometry is not a common technique for the characterization of biogenic NPs. For chemically produced NPs, the optical properties for different-sized Au NPs partially embedded in glass substrate were measured by spectroscopic ellipsometry. In this example, a clear transition from LSPR to SPR mode was found as the thickness increases. Moreover, the partiallyembedded Au NPs had much higher refractive index sensitivity compared to Au NPs fully immobilized in a glass substrate [211]. Spectroscopic ellipsometry was also used to measure the changes in the optical constants of a layer of $5 \ \mathrm { n m } \ Z \mathrm { n O }$ NPs induced by UV illumination. In this case, it was found that the UV illumination of $_ { \mathrm { Z n O } }$ NPs in inert atmospheres resulted in a clear blue shift in the absorption (Moss-Burstein shift). Te UV illumination of $_ { \mathrm { Z n O } }$ NPs results in the desorption of $\mathrm { O } _ { 2 }$ from the NPs surface leading to the population of the lowest levels in conduction band with mobile electrons. Tis phenomenon is reversible, in which the exposure to $\mathrm { O } _ { 2 }$ from air results in the scavenging of these mobile electrons [212].

# Characterization of magnetic properties

Te magnetic properties of NPs are of high importance, as they potentially give NPs great advantages in catalysis, electronics, and medical applications. Several techniques were developed for the detection and quantifcation of small magnetic moments in NPs.

Magnetic force microscopy (MFM) Tis technique is a variety of atomic force microscopy (AFM), in which a magnetic tip is used to scan the sample. Te magnetic tip is approached very close to the sample, where the magnetic interactions between the tip and the sample are recorded [213]. At closer distances to the sample $\left( 0 { - } 2 0 \ \mathrm { n m } \right)$ , other forces such as van der Waals forces also interact with the tip. Terefore, MFM measurements are often operated with two-pass scanning method (also called lift height method) [214] (Fig.  7). In this method, the tip is frstly used to measure the topography of the sample including the molecular forces as van der Waals. Afterwards, the tip is lifted and a second scan is operated following the same topography outline. In the second scan, the short-ranged van der Waals forces disappear and the long-range magnetic forces are almost exclusively recorded. In an experimental study, researchers found that $2 2 \mathrm { n m }$ was the optimal scanning height for the second scan, at which van der Waals forces are very weak while the distance is still small enough to measure the magnetic interactions for Pd-Fe bimetallic NPs [215].

Examples: MFM was heavily used for the characterization of magnetite NPs produced by magnetotactic bacteria. For instance, the size and orientation of the magnetic moment of magnetite NPs produced by Magnetospiril‑ lum gryphiswaldense strain MSR-1 were studied by MFM [216], in which the size of the magnetic moment was found to be $1 . 6 1 \times 1 0 ^ { - 1 7 } \ \mathrm { A m } ^ { 2 }$ . In a diferent study, MFM was used to characterize the magnetic properties and to estimate the size of the magnetic kernel of the magnetosomes produced by the same strain, and it was determined that the NPs behaved like single monodomain nanomagnets [217]. Te magnetic properties of NPs made from materials such as Pd that only exhibit signifcant magnetism on the nanoscale can also be studied by MFM, however, the magnetic moment of these NPs is much lower than for ferromagnetic NPs. Te magnetic decoration of Pd NP samples with $\mathrm { F e _ { 2 } O _ { 3 } }$ NPs strongly enhances the weak magnetic signal of Pd NPs up to 15 times [218]. Tis approach could make the MFM technique useful for the characterization of weak magnetic NPs.

Vibrating‑sample magnetometry (VSM) Tis technique measures the magnetic properties of materials based on Faraday’s law of induction. In VSM, the sample is placed in a constant magnetic feld in a special holder that vibrates vertically. As the holder starts vibrating, the magnetic moment of the sample creates a magnetic feld that changes as function of time. Te alternating magnetic feld created in the sample induces an electric current that is recorded and used to calculate the magnetic properties of the sample [219, 220].

Examples: For the characterization of $\mathrm { F e } _ { 2 } \mathrm { O } _ { 3 }$ NPs produced by Tridax leaf extract, VSM studies revealed that the NPs had a saturation magnetization of $7 . 7 8 \mathrm { \ e m u / g } ,$ a remnant magnetization of $0 . 0 5 4 \mathrm { \ e m u / g } ,$ and a coercivity of − $1 . 6 \ G$ [221]. In other studies, VSM was used to compare the magnetic properties of iron oxide NPs produced Moringa oleifera with the magnetic properties of the same NPs but coated with chitosan. Te researchers found that saturation magnetisation, remnant magnetization, and coercivity have lower values when the NPs are coated with chitosan [222].
